Repository: NidaSaleem1/ARN

File: Ndataset.csv (part 2 of 3)
Support,Amine 1 or Additive 1,"1°, 2°, 3° Amine Ratio",MW or Mn (g/mol),Organic Content on Adsorbent Basis (%),N Content on Adsorbent Basis (mmol/g),Amine 2 or Additive 2,Additive 3,Amine 2 or Additive 2  to Amine 1 Ratio,Additive 3 to Amine 1 Ratio,OH to N ratio,BET Surface Area of Solid Support (m2g-1),Pore Volume of Solid Support (cm3g-1),Average Pore Diameters (nm),Relative Humidity (%),CO2 Concentration (vol%),Flow Rate (mL/min),Adsorption Time (min),Adsorption Temperature (℃),CO2 Capacity (mmol/g),Amine Efficiency (mmol/mmol)
MCF,TEPA,01:05.5,189,85,14.09,DEA,0,0.89,0,0.54,272,1.54,28,0,100,70,100,40,3.85,0.27
MCF,TEPA,01:05.5,189,61.6,10.19,DEA,0,0.95,0,0.56,272,1.54,28,0,100,70,100,40,5.12,0.5
MCF,TEPA,01:05.5,189,78.4,14.16,DEA,0,0.62,0,0.4,272,1.54,28,0,100,70,100,40,5.39,0.38
MCF,TEPA,01:05.5,189,53.2,10.31,DEA,0,0.33,0,0.24,272,1.54,28,0,100,70,100,40,4.02,0.39
MCF,TEPA,01:05.5,189,86.8,14.21,DEA,0,1.56,0,0.63,272,1.54,28,0,100,70,100,40,3.87,0.27
MCF,TEPA,01:05.5,189,70,12.2,DEA,0,0.75,0,0.47,272,1.54,28,0,100,70,100,40,5.26,0.43
MCF,TEPA,01:05.5,189,70,12.23,DEA,0,1,0,0.47,272,1.54,28,0,100,70,100,40,5.34,0.44
MCF,TEPA,01:05.5,189,70,11.96,DEA,0,0.75,0,0.48,272,1.54,28,0,100,70,100,40,5.61,0.47
MCF,TEPA,01:05.5,189,70,11.2,DEA,0,1,0,0.51,272,1.54,28,0,100,70,100,40,5.63,0.5
MCF,TEPA,01:05.5,189,70,11.46,DEA,0,0.75,0,0.5,272,1.54,28,0,100,70,100,40,5.59,0.49
MCF,TEPA,01:05.5,189,72.8,19.21,DEA,0,0.64,0,0.46,272,1.54,28,0,100,70,100,40,5.64,0.29
MCF,TEPA,01:05.5,189,72.8,19.21,DEA,0,0.64,0,0.46,272,1.54,28,0,100,70,100,20,4.71,0.25
MCF,TEPA,01:05.5,189,72.8,19.21,DEA,0,0.64,0,0.46,272,1.54,28,0,100,70,100,30,5.15,0.27
MCF,TEPA,01:05.5,189,72.8,19.21,DEA,0,0.64,0,0.46,272,1.54,28,0,100,70,100,40,5.71,0.3
MCF,TEPA,01:05.5,189,72.8,19.21,DEA,0,0.64,0,0.46,272,1.54,28,0,100,70,100,50,6.93,0.36
MCF,TEPA,01:05.5,189,72.8,19.21,DEA,0,0.64,0,0.46,272,1.54,28,0,100,70,100,60,5.25,0.27
MCF,TEPA,01:05.5,189,72.8,19.21,DEA,0,0.64,0,0.46,272,1.54,28,0,100,70,100,70,4.57,0.24
MCF,TEPA,01:05.5,189,72.8,19.21,DEA,0,0.64,0,0.46,272,1.54,28,0,100,70,100,80,3.41,0.18
MCF,TEPA,01:05.5,189,72.8,19.21,DEA,0,0.64,0,0.46,272,1.54,28,0,15,70,100,20,4.43,0.23
MCF,TEPA,01:05.5,189,72.8,19.21,DEA,0,0.64,0,0.46,272,1.54,28,0,15,70,100,30,4.97,0.26
MCF,TEPA,01:05.5,189,72.8,19.21,DEA,0,0.64,0,0.46,272,1.54,28,0,15,70,100,40,5.41,0.28
MCF,TEPA,01:05.5,189,72.8,19.21,DEA,0,0.64,0,0.46,272,1.54,28,0,15,70,100,50,6.01,0.31
MCF,TEPA,01:05.5,189,72.8,19.21,DEA,0,0.64,0,0.46,272,1.54,28,0,15,70,100,60,4.35,0.23
MCF,TEPA,01:05.5,189,72.8,19.21,DEA,0,0.64,0,0.46,272,1.54,28,0,15,70,100,70,3.89,0.2
MCF,TEPA,01:05.5,189,72.8,19.21,DEA,0,0.64,0,0.46,272,1.54,28,0,15,70,100,80,2.83,0.15
MCM-41,CTMA+, 0:0:0,285,47,12.4,0,0,0,0,0,1153,2.82,10.6,0,0.04,-,16,25,0,0
MCM-41,BPEI,1.81:1.52:1,600,63,3.35,CTMA+,0,2.94,0,0,1153,2.82,10.6,0,0.04,-,16,25,1,0.3
MCM-41,BPEI,1.81:1.52:1,600,74,5.83,CTMA+,0,1.74,0,0,1153,2.82,10.6,0,0.04,-,16,25,1.64,0.28
MCM-41,BPEI,1.81:1.52:1,600,87,8.82,CTMA+,0,1.18,0,0,1153,2.82,10.6,0,0.04,-,16,25,2.18,0.25
MCM-41,BPEI,1.81:1.52:1,600,94,10.56,CTMA+,0,1,0,0,1153,2.82,10.6,0,0.04,-,16,25,2.02,0.19
MCM-41,BPEI,1.81:1.52:1,600,96,11.3,CTMA+,0,0.96,0,0,1153,2.82,10.6,0,0.04,-,16,25,1.95,0.17
MCM-41,BPEI,1.81:1.52:1,600,87,9.32,CTMA+,0,1.18,0,0,1153,2.82,10.6,24,0.04,-,16,25,2.19,0.24
MCM-41,BPEI,1.81:1.52:1,600,87,9.32,CTMA+,0,1.18,0,0,1153,2.82,10.6,34,0.04,-,16,25,2.54,0.27
MCM-41,BPEI,1.81:1.52:1,600,87,9.34,CTMA+,0,1.18,0,0,1153,2.82,10.6,44,0.04,-,16,25,2.65,0.28
MCM-41,BPEI,1.81:1.52:1,600,87,9.31,CTMA+,0,1.18,0,0,1153,2.82,10.6,54,0.04,-,16,25,2.76,0.3
MCM-41,BPEI,1.81:1.52:1,600,87,9.68,CTMA+,0,1.18,0,0,1153,2.82,10.6,64,0.04,-,16,25,2.94,0.3
MCM-41,BPEI,1.81:1.52:1,600,87,9.35,CTMA+,0,1.18,0,0,1153,2.82,10.6,73,0.04,-,16,25,2.94,0.31
MCM-41,BPEI,1.81:1.52:1,600,87,9.36,CTMA+,0,1.18,0,0,1153,2.82,10.6,83,0.04,-,16,25,2.95,0.32
MCM-41,BPEI,1.81:1.52:1,600,87,9.36,CTMA+,0,1.18,0,0,1153,2.82,10.6,88,0.04,-,16,25,2.96,0.32
MCM-41,BPEI,1.81:1.52:1,600,87,2.49,0,0,0,0,0,1153,2.82,10.6,0,0.04,-,16,25,0.79,0.32
BHMS,BPEI,1.81:1.52:1,600,23.05,5.52,0,0,0,0,0,447,4.52,40.45,0,0.04,100,900,30,0.62,0.11
BHMS,BPEI,1.81:1.52:1,600,41.99,9.78,0,0,0,0,0,447,4.52,40.45,0,0.04,100,900,30,1.17,0.12
BHMS,BPEI,1.81:1.52:1,600,56.76,13.04,0,0,0,0,0,447,4.52,40.45,0,0.04,100,900,30,1.88,0.14
BHMS,BPEI,1.81:1.52:1,600,61.4,14.12,0,0,0,0,0,447,4.52,40.45,0,0.04,100,900,30,2.11,0.15
BHMS,BPEI,1.81:1.52:1,600,72.36,16.54,0,0,0,0,0,447,4.52,40.45,0,0.04,100,900,30,2.36,0.14
BHMS,BPEI,1.81:1.52:1,600,76.48,17.56,0,0,0,0,0,447,4.52,40.45,0,0.04,100,900,30,2.3,0.13
BHMS,BPEI,1.81:1.52:1,600,78.88,18.11,0,0,0,0,0,447,4.52,40.45,0,0.04,100,900,30,2.13,0.12
BHMS,BPEI,1.81:1.52:1,600,83.52,19.23,0,0,0,0,0,447,4.52,40.45,0,0.04,100,900,30,1.81,0.09
BHMS,BPEI,1.81:1.52:1,600,72.36,17.16,0,0,0,0,0,447,4.52,40.45,0,0.04,100,900,40,2.54,0.15
BHMS,BPEI,1.81:1.52:1,600,72.36,17.17,0,0,0,0,0,447,4.52,40.45,0,0.04,100,900,60,1.54,0.09
BHMS,BPEI,1.81:1.52:1,600,23.05,5.56,0,0,0,0,0,447,4.52,40.45,0,0.04,100,900,50,0.44,0.08
BHMS,BPEI,1.81:1.52:1,600,41.99,9.81,0,0,0,0,0,447,4.52,40.45,0,0.04,100,900,50,1.17,0.12
BHMS,BPEI,1.81:1.52:1,600,56.76,13.07,0,0,0,0,0,447,4.52,40.45,0,0.04,100,900,50,1.83,0.14
BHMS,BPEI,1.81:1.52:1,600,61.4,14.15,0,0,0,0,0,447,4.52,40.45,0,0.04,100,900,50,2.33,0.16
BHMS,BPEI,1.81:1.52:1,600,72.36,16.64,0,0,0,0,0,447,4.52,40.45,0,0.04,100,900,50,2.56,0.15
BHMS,BPEI,1.81:1.52:1,600,76.48,17.49,0,0,0,0,0,447,4.52,40.45,0,0.04,100,900,50,2.62,0.15
BHMS,BPEI,1.81:1.52:1,600,78.88,18.09,0,0,0,0,0,447,4.52,40.45,0,0.04,100,900,50,2.45,0.14
BHMS,BPEI,1.81:1.52:1,600,83.52,19.18,0,0,0,0,0,447,4.52,40.45,0,0.04,100,900,50,2.13,0.11
BHMS,BPEI,1.81:1.52:1,600,72.36,15.27,0,0,0,0,0,447,4.52,40.45,19,0.04,100,900,30,3.36,0.22
BHMS,BPEI,1.81:1.52:1,600,72.36,16.67,0,0,0,0,0,447,4.52,40.45,19,0.04,100,900,40,2.95,0.18
BHMS,BPEI,1.81:1.52:1,600,72.36,14.95,0,0,0,0,0,447,4.52,40.45,19,0.04,100,900,50,2.99,0.2
BHMS,BPEI,1.81:1.52:1,600,42.19,9.79,0,0,0,0,0,447,4.52,40.45,0,10,100,900,30,1.11,0.11
BHMS,BPEI,1.81:1.52:1,600,56.69,13.15,0,0,0,0,0,447,4.52,40.45,0,10,100,900,30,1.87,0.14
BHMS,BPEI,1.81:1.52:1,600,61.39,14.24,0,0,0,0,0,447,4.52,40.45,0,10,100,900,30,2.13,0.15
BHMS,BPEI,1.81:1.52:1,600,72.23,16.72,0,0,0,0,0,447,4.52,40.45,0,10,100,900,30,2.27,0.14
BHMS,BPEI,1.81:1.52:1,600,76.54,17.69,0,0,0,0,0,447,4.52,40.45,0,10,100,900,30,2.31,0.13
BHMS,BPEI,1.81:1.52:1,600,78.89,18.24,0,0,0,0,0,447,4.52,40.45,0,10,100,900,30,2.01,0.11
BHMS,BPEI,1.81:1.52:1,600,83.58,19.32,0,0,0,0,0,447,4.52,40.45,0,10,100,900,30,1.94,0.1
BHMS,BPEI,1.81:1.52:1,600,23.9,5.57,0,0,0,0,0,447,4.52,40.45,0,10,100,900,80,1.06,0.19
BHMS,BPEI,1.81:1.52:1,600,42.08,9.8,0,0,0,0,0,447,4.52,40.45,0,10,100,900,80,2.07,0.21
BHMS,BPEI,1.81:1.52:1,600,56.81,13.17,0,0,0,0,0,447,4.52,40.45,0,10,100,900,80,3.2,0.24
BHMS,BPEI,1.81:1.52:1,600,61.44,14.23,0,0,0,0,0,447,4.52,40.45,0,10,100,900,80,3.7,0.26
BHMS,BPEI,1.81:1.52:1,600,72.26,16.71,0,0,0,0,0,447,4.52,40.45,0,10,100,900,80,4.07,0.24
BHMS,BPEI,1.81:1.52:1,600,78.89,18.23,0,0,0,0,0,447,4.52,40.45,0,10,100,900,80,3.99,0.22
BHMS,BPEI,1.81:1.52:1,600,83.57,19.26,0,0,0,0,0,447,4.52,40.45,0,10,100,900,80,3.45,0.18
BHMS,BPEI,1.81:1.52:1,600,72.23,16.54,0,0,0,0,0,447,4.52,40.45,0,10,100,900,40,2.65,0.16
BHMS,BPEI,1.81:1.52:1,600,72.23,16.72,0,0,0,0,0,447,4.52,40.45,0,10,100,900,50,3.13,0.19
BHMS,BPEI,1.81:1.52:1,600,72.23,16.69,0,0,0,0,0,447,4.52,40.45,0,10,100,900,60,3.47,0.21
BHMS,BPEI,1.81:1.52:1,600,72.23,16.8,0,0,0,0,0,447,4.52,40.45,0,10,100,900,70,3.75,0.22
BHMS,BPEI,1.81:1.52:1,600,72.23,16.56,0,0,0,0,0,447,4.52,40.45,0,10,100,900,90,4.07,0.25
Mesoporous γ-Al2O3,BPEI,1.81:1.52:1,600,29.8,6.93,0,0,0,0,0,234,1.17,17.3,0,10,100,900,25,1.41,0.2
Mesoporous γ-Al2O3,BPEI,1.81:1.52:1,600,37.2,8.66,0,0,0,0,0,234,1.17,17.3,0,10,100,900,25,1.73,0.2
Mesoporous γ-Al2O3,BPEI,1.81:1.52:1,600,48.1,11.2,0,0,0,0,0,234,1.17,17.3,0,10,100,900,25,1.95,0.17
Mesoporous γ-Al2O3,BPEI,1.81:1.52:1,600,29.8,6.93,0,0,0,0,0,234,1.17,17.3,0,0.04,100,900,25,1.03,0.15
Mesoporous γ-Al2O3,BPEI,1.81:1.52:1,600,37.2,8.66,0,0,0,0,0,234,1.17,17.3,0,0.04,100,900,25,1.33,0.15
Mesoporous γ-Al2O3,BPEI,1.81:1.52:1,600,48.1,11.2,0,0,0,0,0,234,1.17,17.3,0,0.04,100,900,25,1.74,0.16
SBA-15,BPEI,1.81:1.52:1,600,24.8,5.76,0,0,0,0,0,841,1.08,6.8,0,10,100,900,25,0.85,0.06
SBA-15,BPEI,1.81:1.52:1,600,39.9,9.23,0,0,0,0,0,841,1.08,6.8,0,10,100,900,25,1.62,0.06
SBA-15,BPEI,1.81:1.52:1,600,24.8,5.76,0,0,0,0,0,841,1.08,6.8,0,0.04,100,900,25,0.32,0.11
SBA-15,BPEI,1.81:1.52:1,600,39.9,9.23,0,0,0,0,0,841,1.08,6.8,0,0.04,100,900,25,1.05,0.11
SBA-15,BPEI,1.29:1.29:1,1020,24,5.32,0,0,0,0,0,816,0.76,3.73,0,10,-,360,30,0.64,0.12
SBA-15,BPEI,1.29:1.29:1,1020,29,6.97,0,0,0,0,0,816,0.76,3.73,0,10,-,360,30,0.98,0.14
SBA-15,BPEI,1.29:1.29:1,1020,37,8.79,0,0,0,0,0,816,0.76,3.73,0,10,-,360,30,1.23,0.14
SBA-15,BPEI,1.29:1.29:1,1020,41,9.45,0,0,0,0,0,816,0.76,3.73,0,10,-,360,30,1.23,0.13
SBA-15,BPEI,1.29:1.29:1,1020,48,11.1,0,0,0,0,0,816,0.76,3.73,0,10,-,360,30,1.11,0.1
SBA-15,BPEI,1.29:1.29:1,1020,24,5.52,0,0,0,0,0,816,0.76,3.73,0,0.04,-,360,30,0.14,0.03
SBA-15,BPEI,1.29:1.29:1,1020,29,6.68,0,0,0,0,0,816,0.76,3.73,0,0.04,-,360,30,0.35,0.05
SBA-15,BPEI,1.29:1.29:1,1020,37,8.61,0,0,0,0,0,816,0.76,3.73,0,0.04,-,360,30,0.83,0.1
SBA-15,BPEI,1.29:1.29:1,1020,41,9.49,0,0,0,0,0,816,0.76,3.73,0,0.04,-,360,30,0.92,0.1
SBA-15,BPEI,1.29:1.29:1,1020,48,11.14,0,0,0,0,0,816,0.76,3.73,0,0.04,-,360,30,1.1,0.1
SBA-15,PPG,0.1:1:0,306,20,5.52,0,0,0,0,0,816,0.76,3.73,0,10,-,360,30,0.29,0.05
SBA-15,PPG,0.1:1:0,306,28,7.74,0,0,0,0,0,816,0.76,3.73,0,10,-,360,30,0.49,0.06
SBA-15,PPG,0.1:1:0,306,38,10.5,0,0,0,0,0,816,0.76,3.73,0,10,-,360,30,0.92,0.09
SBA-15,PPG,0.1:1:0,306,41,11.49,0,0,0,0,0,816,0.76,3.73,0,10,-,360,30,1.03,0.09
SBA-15,PPG,0.1:1:0,306,50,14.73,0,0,0,0,0,816,0.76,3.73,0,10,-,360,30,1.19,0.08
SBA-15,PPG,0.1:1:0,306,50,14.73,0,0,0,0,0,816,0.76,3.73,0,10,-,360,30,1.19,0.08
SBA-15,PPG,0.1:1:0,306,20,5.4,0,0,0,0,0,816,0.76,3.73,0,0.04,-,360,30,0.06,0.01
SBA-15,PPG,0.1:1:0,306,28,7.78,0,0,0,0,0,816,0.76,3.73,0,0.04,-,360,30,0.27,0.03
SBA-15,PPG,0.1:1:0,306,38,10.64,0,0,0,0,0,816,0.76,3.73,0,0.04,-,360,30,0.51,0.05
SBA-15,PPG,0.1:1:0,306,41,11.38,0,0,0,0,0,816,0.76,3.73,0,0.04,-,360,30,0.57,0.05
SBA-15,PPG,0.1:1:0,306,50,14.25,0,0,0,0,0,816,0.76,3.73,0,0.04,-,360,30,0.62,0.04
SBA-15,LPPI,00:02.2,700,8,0.89,0,0,0,0,0,890,1.01,4.54,0,0.04,-,1080,35,0.06,0.04
SBA-15,LPPI,00:02.2,700,16,1.83,0,0,0,0,0,890,1.01,4.54,0,0.04,-,1080,35,0.09,0.03
SBA-15,LPPI,00:02.2,700,25,3.22,0,0,0,0,0,890,1.01,4.54,0,0.04,-,1080,35,0.24,0.07
SBA-15,LPPI,00:02.2,700,33,4.89,0,0,0,0,0,890,1.01,4.54,0,0.04,-,1080,35,0.69,0.12
SBA-15,LPPI,00:02.2,700,43,7.33,0,0,0,0,0,890,1.01,4.54,0,0.04,-,1080,35,1.21,0.16
SBA-15,LPPI,00:01.1,1000,9,0.94,0,0,0,0,0,890,1.01,4.54,0,10,-,1080,35,0.07,0.04
SBA-15,LPPI,00:01.1,1000,16,1.94,0,0,0,0,0,890,1.01,4.54,0,0.04,-,1080,35,0.12,0.04
SBA-15,LPPI,00:01.1,1000,25,3.22,0,0,0,0,0,890,1.01,4.54,0,10,-,1080,35,0.35,0.08
SBA-15,LPPI,00:01.1,1000,34,5,0,0,0,0,0,890,1.01,4.54,0,0.04,-,1080,35,0.71,0.12
SBA-15,LPPI,00:01.1,1000,44,7.56,0,0,0,0,0,890,1.01,4.54,0,10,-,1080,25,1.54,0.2
SBA-15,LPPI,00:01.1,1000,44,7.56,0,0,0,0,0,890,1.01,4.54,0,0.04,-,1080,25,1.12,0.15
SBA-15,LPPI,00:01.1,1000,44,7.56,0,0,0,0,0,890,1.01,4.54,0,10,-,1080,35,1.8,0.24
SBA-15,LPPI,00:01.1,1000,44,7.56,0,0,0,0,0,890,1.01,4.54,0,0.04,-,1080,35,1.26,0.16
SBA-15,LPPI,00:01.1,1000,44,7.56,0,0,0,0,0,890,1.01,4.54,0,10,-,1080,45,1.93,0.25
SBA-15,LPPI,00:01.1,1000,44,7.56,0,0,0,0,0,890,1.01,4.54,0,0.04,-,1080,45,0.42,0.06
SBA-15,LPPI,00:01.1,1000,44,7.56,0,0,0,0,0,890,1.01,4.54,0,10,-,1080,55,2.11,0.28
SBA-15,LPPI,00:01.1,1000,44,7.56,0,0,0,0,0,890,1.01,4.54,0,0.04,-,1080,55,0.15,0.02
SBA-15,LPPI,00:01.1,1000,44,7.56,0,0,0,0,0,890,1.01,4.54,0,10,-,1080,65,2.02,0.27
SBA-15,LPPI,00:01.1,1000,44,7.56,0,0,0,0,0,890,1.01,4.54,0,0.04,-,1080,65,0,0
SBA-15,LPPI,00:01.1,1000,44,7.56,0,0,0,0,0,890,1.01,4.54,0,10,-,1080,75,1.8,0.24
SBA-15,LPPI,00:01.1,1000,44,7.56,0,0,0,0,0,890,1.01,4.54,0,0.04,-,1080,75,0,0
SBA-15,LPPI,00:02.0,6700,12,1.28,0,0,0,0,0,890,1.01,4.54,0,0.04,-,1080,35,0.07,0.03
SBA-15,LPPI,00:02.0,6700,22,2.67,0,0,0,0,0,890,1.01,4.54,0,0.04,-,1080,35,0.18,0.05
SBA-15,LPPI,00:02.0,6700,30,4.17,0,0,0,0,0,890,1.01,4.54,0,0.04,-,1080,35,0.49,0.09
SBA-15,LPPI,00:02.0,6700,40,6.56,0,0,0,0,0,890,1.01,4.54,0,0.04,-,1080,35,0.89,0.12
SBA-15,LPPI,00:02.0,6700,49,9.44,0,0,0,0,0,890,1.01,4.54,0,10,-,1080,25,1.36,0.14
SBA-15,LPPI,00:02.0,6700,49,9.44,0,0,0,0,0,890,1.01,4.54,0,0.04,-,1080,25,0.85,0.11
SBA-15,LPPI,00:02.0,6700,49,9.44,0,0,0,0,0,890,1.01,4.54,0,10,-,1080,35,1.55,0.18
SBA-15,LPPI,00:02.0,6700,49,9.44,0,0,0,0,0,890,1.01,4.54,0,0.04,-,1080,35,1.21,0.1
SBA-15,LPPI,00:02.0,6700,49,9.44,0,0,0,0,0,890,1.01,4.54,0,10,-,1080,45,1.9,0.2
SBA-15,LPPI,00:02.0,6700,49,9.44,0,0,0,0,0,890,1.01,4.54,0,0.04,-,1080,45,0.81,0.04
SBA-15,LPPI,00:02.0,6700,49,9.44,0,0,0,0,0,890,1.01,4.54,0,10,-,1080,55,1.9,0.24
SBA-15,LPPI,00:02.0,6700,49,9.44,0,0,0,0,0,890,1.01,4.54,0,0.04,-,1080,55,0.37,0.02
SBA-15,LPPI,00:02.0,6700,49,9.44,0,0,0,0,0,890,1.01,4.54,0,10,-,1080,65,2.12,0.27
SBA-15,LPPI,00:02.0,6700,49,9.44,0,0,0,0,0,890,1.01,4.54,0,0.04,-,1080,65,0,0
SBA-15,LPPI,00:02.0,6700,49,9.44,0,0,0,0,0,890,1.01,4.54,0,10,-,1080,75,1.99,0.25
SBA-15,LPPI,00:02.0,6700,49,9.44,0,0,0,0,0,890,1.01,4.54,0,0.04,-,1080,75,0,0
SBA-15,LPPI,00:03.0,36000,10,1.06,0,0,0,0,0,890,1.01,4.54,0,0.04,-,1080,35,0.06,0.03
SBA-15,LPPI,00:03.0,36000,20,2.5,0,0,0,0,0,890,1.01,4.54,0,0.04,-,1080,35,0.14,0.04
SBA-15,LPPI,00:03.0,36000,28,3.89,0,0,0,0,0,890,1.01,4.54,0,0.04,-,1080,35,0.38,0.07
SBA-15,LPPI,00:03.0,36000,37,5.78,0,0,0,0,0,890,1.01,4.54,0,0.04,-,1080,35,0.77,0.12
SBA-15,LPPI,00:03.0,36000,45,8.06,0,0,0,0,0,890,1.01,4.54,0,10,-,1080,25,1.24,0.17
SBA-15,LPPI,00:03.0,36000,45,8.06,0,0,0,0,0,890,1.01,4.54,0,0.04,-,1080,25,0.93,0.11
SBA-15,LPPI,00:03.0,36000,45,8.06,0,0,0,0,0,890,1.01,4.54,0,10,-,1080,35,1.52,0.19
SBA-15,LPPI,00:03.0,36000,45,8.06,0,0,0,0,0,890,1.01,4.54,0,0.04,-,1080,35,1.07,0.1
SBA-15,LPPI,00:03.0,36000,45,8.06,0,0,0,0,0,890,1.01,4.54,0,10,-,1080,45,1.71,0.22
SBA-15,LPPI,00:03.0,36000,45,8.06,0,0,0,0,0,890,1.01,4.54,0,0.04,-,1080,45,0.37,0.05
SBA-15,LPPI,00:03.0,36000,45,8.06,0,0,0,0,0,890,1.01,4.54,0,10,-,1080,55,2.08,0.24
SBA-15,LPPI,00:03.0,36000,45,8.06,0,0,0,0,0,890,1.01,4.54,0,0.04,-,1080,55,0.19,0.02
SBA-15,LPPI,00:03.0,36000,45,8.06,0,0,0,0,0,890,1.01,4.54,0,10,-,1080,65,2.3,0.27
SBA-15,LPPI,00:03.0,36000,45,8.06,0,0,0,0,0,890,1.01,4.54,0,0.04,-,1080,65,0,0
SBA-15,LPPI,00:03.0,36000,45,8.06,0,0,0,0,0,890,1.01,4.54,0,10,-,1080,75,2.17,0.25
SBA-15,LPPI,00:03.0,36000,45,8.06,0,0,0,0,0,890,1.01,4.54,0,0.04,-,1080,75,0,0
MCF,LPPI,00:01.1,1000,45,8.82,0,0,0,0,0,660,2.47,-,0,0.04,-,1080,35,-,-
SBA-15,PGA,1:00:00,1813,26,2.44,0,0,0,0,0,700,0.96,3.52,0,0.04,-,300,35,0.1,0.04
SBA-15,PGA,1:00:00,1813,26,2.44,0,0,0,0,0,700,0.96,3.52,0,10,-,300,35,0.4,0.17
SBA-15,PGA,1:00:00,1813,31,2.97,0,0,0,0,0,700,0.96,3.52,0,0.04,-,300,35,0.21,0.07
SBA-15,PGA,1:00:00,1813,31,2.97,0,0,0,0,0,700,0.96,3.52,0,10,-,300,35,0.6,0.2
SBA-15,PGA,1:00:00,1813,41,4.19,0,0,0,0,0,700,0.96,3.52,0,0.04,-,300,35,0.39,0.09
SBA-15,PGA,1:00:00,1813,41,4.19,0,0,0,0,0,700,0.96,3.52,0,10,-,300,35,0.63,0.15
SBA-15,PGA,1:00:00,3974,24,2.05,0,0,0,0,0,700,0.96,3.52,0,0.04,-,300,35,0.05,0.03
SBA-15,PGA,1:00:00,3974,29,2.91,0,0,0,0,0,700,0.96,3.52,0,0.04,-,300,35,0.11,0.04
SBA-15,PGA,1:00:00,3974,29,2.91,0,0,0,0,0,700,0.96,3.52,0,10,-,300,35,0.58,0.2
SBA-15,PGA,1:00:00,3974,36,3.71,0,0,0,0,0,700,0.96,3.52,0,0.04,-,300,35,0.4,0.11
SBA-15,PGA,1:00:00,3974,36,3.71,0,0,0,0,0,700,0.96,3.52,0,10,-,300,35,0.55,0.21
SBA-15,PGA,1:00:00,3974,49,5.73,0,0,0,0,0,700,0.96,3.52,0,0.04,-,300,35,0.31,0.05
SBA-15,PGA,1:00:00,3974,49,5.73,0,0,0,0,0,700,0.96,3.52,0,10,-,300,35,0.4,0.07
SBA-15,PGA,1:00:00,6493,25,2.7,0,0,0,0,0,700,0.96,3.52,0,0.04,-,300,35,0.15,0.06
SBA-15,PGA,1:00:00,6493,25,2.7,0,0,0,0,0,700,0.96,3.52,0,10,-,300,35,0.46,0.19
SBA-15,PGA,1:00:00,6493,33,3.62,0,0,0,0,0,700,0.96,3.52,0,0.04,-,300,35,0.4,0.11
SBA-15,PGA,1:00:00,6493,33,3.62,0,0,0,0,0,700,0.96,3.52,0,10,-,300,35,0.66,0.24
SBA-15,PGA,1:00:00,6493,39,4.7,0,0,0,0,0,700,0.96,3.52,0,0.04,-,300,35,0.35,0.07
SBA-15,PGA,1:00:00,6493,39,4.7,0,0,0,0,0,700,0.96,3.52,0,10,-,300,35,0.61,0.13
SBA-15,PGA,1:00:00,6493,47,5.41,0,0,0,0,0,700,0.96,3.52,0,0.04,-,300,35,0.3,0.05
SBA-15,PGA,1:00:00,6493,47,5.41,0,0,0,0,0,700,0.96,3.52,0,10,-,300,35,0.48,0.09
SBA-15,BPEI,1.81:1.52:1,600,35,7.15,0,0,0,0,0,700,0.96,3.52,0,0.04,-,300,35,0.95,0.13
SBA-15,BPEI,1.81:1.52:1,600,35,7.15,0,0,0,0,0,700,0.96,3.52,0,10,-,300,35,1.44,0.2
SBA-15,PGA,1:00:00,6493,33,2.88,0,0,0,0,0,700,0.96,3.52,0,0.04,-,300,55,0.12,0.04
SBA-15,PGA,1:00:00,6493,33,2.88,0,0,0,0,0,700,0.96,3.52,0,10,-,300,55,0.79,0.27
SBA-15,PGA,1:00:00,6493,33,2.88,0,0,0,0,0,700,0.96,3.52,0,0.04,-,300,65,0,0
SBA-15,PGA,1:00:00,6493,33,2.88,0,0,0,0,0,700,0.96,3.52,0,10,-,300,65,0.72,0.25
SBA-15,PGA,1:00:00,6493,33,2.88,0,0,0,0,0,700,0.96,3.52,0,0.04,-,300,75,0,0
SBA-15,PGA,1:00:00,6493,33,2.88,0,0,0,0,0,700,0.96,3.52,0,10,-,300,75,0.65,0.23
SBA-15,BPEI,1.81:1.52:1,600,35,7.15,0,0,0,0,0,700,0.96,3.52,0,0.04,-,300,55,0.79,0.11
SBA-15,BPEI,1.81:1.52:1,600,35,7.15,0,0,0,0,0,700,0.96,3.52,0,10,-,300,55,1.59,0.22
SBA-15,BPEI,1.81:1.52:1,600,35,7.15,0,0,0,0,0,700,0.96,3.52,0,0.04,-,300,65,0.33,0.05
SBA-15,BPEI,1.81:1.52:1,600,35,7.15,0,0,0,0,0,700,0.96,3.52,0,10,-,300,65,1.41,0.2
SBA-15,BPEI,1.81:1.52:1,600,35,7.15,0,0,0,0,0,700,0.96,3.52,0,0.04,-,300,75,0.17,0.02
SBA-15,BPEI,1.81:1.52:1,600,35,7.15,0,0,0,0,0,700,0.96,3.52,0,10,-,300,75,1.41,0.2
BHMS,TEPA,01:05.5,189,30,7.95,0,0,0,0,0,967,3,5.09,0,0.04,20,750,30,1.11,0.14
BHMS,TEPA,01:05.5,189,50,11.78,0,0,0,0,0,967,3,5.09,0,0.04,20,750,30,2.98,0.25
BHMS,TEPA,01:05.5,189,70,16.09,0,0,0,0,0,967,3,5.09,0,0.04,20,750,30,5.2,0.31
BHMS,TEPA,01:05.5,189,70,16.09,0,0,0,0,0,967,3,5.09,50,0.04,20,750,30,5.88,0.31
BHMS,TEPA,01:05.5,189,80,17.24,0,0,0,0,0,967,3,5.09,0,0.04,20,750,30,4.61,0.27
SA,PZ,0:01:00,86,27,6.27,0,0,0,0,0,1068,3.963,9.9,0,0.04,40,60,40,0.35,0.06
SA,PZ,0:01:00,86,62,14.4,0,0,0,0,0,1068,3.963,9.9,0,0.04,40,60,40,0.83,0.06
SA,PZ,0:01:00,86,82,19.04,0,0,0,0,0,1068,3.963,9.9,0,0.04,40,60,40,1.16,0.06
FAU,DETA,2:01:00,103,20,5.82,0,0,0,0,0,862,0.31,-,0,0.04,300,50,30,0.28,0.05
FAU,DETA,2:01:00,103,30,8.72,0,0,0,0,0,862,0.31,-,0,0.04,300,50,30,0.34,0.04
FAU,DETA,2:01:00,103,40,11.63,0,0,0,0,0,862,0.31,-,0,0.04,300,50,30,0.32,0.03
FAU,DETA,2:01:00,103,50,14.54,0,0,0,0,0,862,0.31,-,0,0.04,300,50,30,0.17,0.01
FAU,DETA,2:01:00,103,60,17.45,0,0,0,0,0,862,0.31,-,0,0.04,300,50,30,0.1,0.01
FAU,LPEI,0:01:00,462,30,6.5,0,0,0,0,10,862,0.31,-,0,0.04,300,50,30,0.25,0.04
FAU,LPEI,0:01:00,462,40,8.67,0,0,0,0,10,862,0.31,-,0,0.04,300,50,30,0.64,0.07
FAU,LPEI,0:01:00,462,50,10.83,0,0,0,0,10,862,0.31,-,0,0.04,300,50,30,0.46,0.04
FAU,LPEI,0:01:00,462,60,13,0,0,0,0,10,862,0.31,-,0,0.04,300,50,30,0.15,0.01
FAU,LPEI,0:01:00,462,70,15.17,0,0,0,0,10,862,0.31,-,0,0.04,300,50,30,0.01,0
FAU,TETA,1:01:00,146,40,10.94,0,0,0,0,0,862,0.31,-,0,0.04,300,50,30,0.18,0.02
FAU,TEPA,01:05.5,189,40,10.56,0,0,0,0,0,862,0.31,-,0,0.04,300,50,30,0.12,0.01
FAU,MEA,1:00:00,61,40,6.55,0,0,0,0,0,862,0.31,-,0,0.04,300,50,30,0.06,0.01
FAU,EDA,0:01:00,60,40,13.31,0,0,0,0,0,862,0.31,-,0,0.04,300,50,30,0.05,0
FAU, DETA,2:01:00,103,20,5.82,0,0,0,0,0,862,0.31,-,60,0.04,100,50,30,0.25,0.04
FAU, DETA,2:01:00,103,30,8.72,0,0,0,0,0,862,0.31,-,60,0.04,100,50,30,0.3,0.03
FAU, DETA,2:01:00,103,40,11.63,0,0,0,0,0,862,0.31,-,60,0.04,100,50,30,0.43,0.04
FAU, DETA,2:01:00,103,50,14.54,0,0,0,0,0,862,0.31,-,60,0.04,100,50,30,0.32,0.02
FAU,LPEI,0:01:00,462,30,6.5,0,0,0,0,10,862,0.31,-,60,0.04,100,50,30,0.65,0.1
FAU,LPEI,0:01:00,462,40,8.67,0,0,0,0,10,862,0.31,-,60,0.04,100,50,30,1.02,0.12
FAU,LPEI,0:01:00,462,50,10.83,0,0,0,0,10,862,0.31,-,60,0.04,100,50,30,1.54,0.14
FAU,LPEI,0:01:00,462,60,13,0,0,0,0,10,862,0.31,-,60,0.04,100,50,30,0.02,0
SBA-15,LPEI,0:01:00,462,40,11.27,0,0,0,0,7.69,733,0.89,7.01,0,0.04,300,180,25,0.67,0.06
SBA-15,LPEI,0:01:00,462,50,14.08,0,0,0,0,7.69,733,0.89,7.01,0,0.04,300,180,25,0.81,0.06
SBA-15,LPEI,0:01:00,462,60,16.9,0,0,0,0,7.69,733,0.89,7.01,0,0.04,300,180,25,1.14,0.07
SBA-15,LPEI,0:01:00,462,70,19.72,0,0,0,0,7.69,733,0.89,7.01,0,0.04,300,180,25,1.14,0.06
SBA-15, TETA,1:01:00,146,40,10.94,0,0,0,0,0,733,0.89,7.01,0,0.04,300,180,25,1.5,0.14
SBA-15, TETA,1:01:00,146,50,13.68,0,0,0,0,0,733,0.89,7.01,0,0.04,300,180,25,2.04,0.15
SBA-15, TETA,1:01:00,146,60,16.41,0,0,0,0,0,733,0.89,7.01,0,0.04,300,180,25,2.1,0.13
SBA-15, TETA,1:01:00,146,70,19.15,0,0,0,0,0,733,0.89,7.01,0,0.04,300,180,25,1.92,0.1
SBA-15, TEPA,01:05.5,189,40,10.56,0,0,0,0,0,733,0.89,7.01,0,0.04,300,180,25,1.21,0.11
SBA-15, TEPA,01:05.5,189,50,13.21,0,0,0,0,0,733,0.89,7.01,0,0.04,300,180,25,1.79,0.14
SBA-15, TEPA,01:05.5,189,60,15.85,0,0,0,0,0,733,0.89,7.01,0,0.04,300,180,25,2.17,0.14
SBA-15, TEPA,01:05.5,189,70,18.49,0,0,0,0,0,733,0.89,7.01,0,0.04,300,180,25,1.93,0.1
SBA-15,EDA,0:01:00,60,50,16.64,0,0,0,0,0,733,0.89,7.01,0,0.04,300,180,25,0.11,0.01
SBA-15,EDA,0:01:00,60,60,19.97,0,0,0,0,0,733,0.89,7.01,0,0.04,300,180,25,0.12,0.01
SBA-15,DETA,2:01:00,103,50,14.54,0,0,0,0,0,733,0.89,7.01,0,0.04,300,180,25,0.5,0.03
SBA-15,DETA,2:01:00,103,60,17.45,0,0,0,0,0,733,0.89,7.01,0,0.04,300,180,25,0.45,0.03
SBA-15,LPEI,0:01:00,462,50,14.08,0,0,0,0,7.69,733,0.89,7.01,60,0.04,300,180,25,2.16,0.15
SBA-15,TEPA,01:05.5,189,50,13.21,0,0,0,0,0,733,0.89,7.01,60,0.04,300,180,25,2.12,0.16
SBA-15,TETA,1:01:00,146,50,13.68,0,0,0,0,0,733,0.89,7.01,60,0.04,300,180,25,1.8,0.13
SBA-15, EDA,0:01:00,60,50,16.64,0,0,0,0,0,733,0.89,7.01,60,0.04,300,180,25,0.18,0.01
SBA-15,DETA,2:01:00,103,50,14.54,0,0,0,0,0,733,0.89,7.01,60,0.04,300,180,25,1.15,0.08
MCM-41,LPEI,0:01:00,462,40,11.26,0,0,0,0,7.69,1380,0.65,2.1,0,0.04,300,180,25,0.31,0.03
MCM-41,LPEI,0:01:00,462,50,14.07,0,0,0,0,7.69,1380,0.65,2.1,0,0.04,300,180,25,0.37,0.03
MCM-41,LPEI,0:01:00,462,60,16.88,0,0,0,0,7.69,1380,0.65,2.1,0,0.04,300,180,25,0.29,0.02
MCM-41,TETA,1:01:00,146,40,10.94,0,0,0,0,0,1380,0.65,2.1,0,0.04,300,180,25,0.63,0.06
MCM-41,TETA,1:01:00,146,50,13.68,0,0,0,0,0,1380,0.65,2.1,0,0.04,300,180,25,0.68,0.05
MCM-41,TETA,1:01:00,146,60,16.41,0,0,0,0,0,1380,0.65,2.1,0,0.04,300,180,25,1.28,0.08
MCM-41,TETA,1:01:00,146,70,19.15,0,0,0,0,0,1380,0.65,2.1,0,0.04,300,180,25,0.46,0.02
MCM-41,TEPA,01:05.5,189,40,10.56,0,0,0,0,0,1380,0.65,2.1,0,0.04,300,180,25,0.18,0.02
MCM-41,TEPA,01:05.5,189,50,13.21,0,0,0,0,0,1380,0.65,2.1,0,0.04,300,180,25,0.65,0.05
MCM-41,TEPA,01:05.5,189,60,15.85,0,0,0,0,0,1380,0.65,2.1,0,0.04,300,180,25,0.77,0.05
MCM-41,TEPA,01:05.5,189,70,18.49,0,0,0,0,0,1380,0.65,2.1,0,0.04,300,180,25,0.17,0.01
MCM-41,BPEI,0:01:00,600,50,10.83,0,0,0,0,0,1380,0.65,2.1,60,0.04,100,180,25,0.66,0.06
MCM-41,TETA,1:01:00,146,50,13.68,0,0,0,0,0,1380,0.65,2.1,60,0.04,100,180,25,1.05,0.08
MCM-41,TEPA,01:05.5,189,50,13.21,0,0,0,0,0,1380,0.65,2.1,60,0.04,100,180,25,0.86,0.07
MCM-48,LPEI,0:01:00,462,40,11.26,0,0,0,0,7.69,1650,0.92,1.82,0,0.04,300,180,25,0.22,0.02
MCM-48,LPEI,0:01:00,462,50,14.07,0,0,0,0,7.69,1650,0.92,1.82,0,0.04,300,180,25,0.29,0.02
MCM-48,LPEI,0:01:00,462,60,16.88,0,0,0,0,7.69,1650,0.92,1.82,0,0.04,300,180,25,0.29,0.02
MCM-48,TETA,1:01:00,146,40,10.94,0,0,0,0,0,1650,0.92,1.82,0,0.04,300,180,25,0.95,0.09
MCM-48,TETA,1:01:00,146,50,13.68,0,0,0,0,0,1650,0.92,1.82,0,0.04,300,180,25,0.83,0.06
MCM-48,TETA,1:01:00,146,60,16.41,0,0,0,0,0,1650,0.92,1.82,0,0.04,300,180,25,1.25,0.08
MCM-48,TETA,1:01:00,146,70,19.15,0,0,0,0,0,1650,0.92,1.82,0,0.04,300,180,25,0.73,0.04
MCM-48,TEPA,01:05.5,189,40,10.56,0,0,0,0,0,1650,0.92,1.82,0,0.04,300,180,25,0.5,0.05
MCM-48,TEPA,01:05.5,189,50,13.21,0,0,0,0,0,1650,0.92,1.82,0,0.04,300,180,25,0.85,0.06
MCM-48,TEPA,01:05.5,189,60,15.85,0,0,0,0,0,1650,0.92,1.82,0,0.04,300,180,25,1.12,0.07
MCM-48,TEPA,01:05.5,189,70,18.49,0,0,0,0,0,1650,0.92,1.82,0,0.04,300,180,25,0.41,0.02
MCM-48,LPEI,0:01:00,462,50,14.07,0,0,0,0,7.69,1650,0.92,1.82,60,0.04,100,180,25,0.81,0.06
MCM-48, TETA,1:01:00,146,50,13.68,0,0,0,0,0,1650,0.92,1.82,60,0.04,100,180,25,1.24,0.09
MCM-48,TEPA,01:05.5,189,50,13.21,0,0,0,0,0,1650,0.92,1.82,60,0.04,100,180,25,1.19,0.09
Mesoporous γ-Al2O3,BPEI,1.81:1.52:1,600,35.7,8.93,0,0,0,0,0,124,1,16.1,0,0.04,90,720,25,1,0.07
Mesoporous γ-Al2O3,BPEI,1.81:1.52:1,600,35.7,8.33,0,0,0,0,0,124,1,16.1,0,0.04,90,720,-20,0.49,0.03
Mesoporous γ-Al2O3,BPEI,1.81:1.52:1,600,35.7,8.33,0,0,0,0,0,124,1,16.1,70,0.04,50,720,25,2,0.14
Mesoporous γ-Al2O3,BPEI,1.81:1.52:1,600,35.7,8.33,0,0,0,0,0,124,1,16.1,70,0.04,50,720,-20,1.8,0.12
Mesoporous γ-Al2O3,BPEI,1.81:1.52:1,600,18.3,4.27,0,0,0,0,0,124,1,16.1,0,0.04,90,720,25,0.58,0.08
Mesoporous γ-Al2O3,BPEI,1.81:1.52:1,600,18.3,4.27,0,0,0,0,0,124,1,16.1,0,0.04,90,720,-20,0.47,0.06
Mesoporous γ-Al2O3,BPEI,1.81:1.52:1,600,18.3,4.27,0,0,0,0,0,124,1,16.1,70,0.04,50,720,25,0.87,0.12
Mesoporous γ-Al2O3,BPEI,1.81:1.52:1,600,18.3,4.27,0,0,0,0,0,124,1,16.1,70,0.04,50,720,-20,1.26,0.17
Mesoporous γ-Al2O3,BPEI,1.81:1.52:1,600,9.2,2.15,0,0,0,0,0,124,1,16.1,0,0.04,90,720,25,0.2,0.05
Mesoporous γ-Al2O3,BPEI,1.81:1.52:1,600,9.2,2.15,0,0,0,0,0,124,1,16.1,0,0.04,90,720,-20,0.3,0.08
Mesoporous γ-Al2O3,TEPA,01:05.5,189,37.5,9.9,0,0,0,0,0,124,1,16.1,0,0.04,90,720,25,1.8,0.17
Mesoporous γ-Al2O3,TEPA,01:05.5,189,37.5,9.9,0,0,0,0,0,124,1,16.1,0,0.04,90,720,-20,1.2,0.12
Mesoporous γ-Al2O3,TEPA,01:05.5,189,37.5,9.9,0,0,0,0,0,124,1,16.1,70,0.04,50,720,25,2.5,0.25
Mesoporous γ-Al2O3,TEPA,01:05.5,189,37.5,9.9,0,0,0,0,0,124,1,16.1,70,0.04,50,720,-20,0.65,0.07
Mesoporous γ-Al2O3,TEPA,01:05.5,189,23,6.08,0,0,0,0,0,124,1,16.1,0,0.04,90,720,25,1.2,0.2
Mesoporous γ-Al2O3,TEPA,01:05.5,189,23,6.08,0,0,0,0,0,124,1,16.1,0,0.04,90,720,-20,0.9,0.15
Mesoporous γ-Al2O3,TEPA,01:05.5,189,23,6.08,0,0,0,0,0,124,1,16.1,70,0.04,50,720,25,1.5,0.25
Mesoporous γ-Al2O3,TEPA,01:05.5,189,23,6.08,0,0,0,0,0,124,1,16.1,70,0.04,50,720,-20,1.88,0.31
Mesoporous γ-Al2O3,TEPA,01:05.5,189,11.4,3.01,0,0,0,0,0,124,1,16.1,0,0.04,90,720,25,0.22,0.08
Mesoporous γ-Al2O3,TEPA,01:05.5,189,11.4,3.01,0,0,0,0,0,124,1,16.1,0,0.04,90,720,-20,0.36,0.12
Mesoporous γ-Al2O3,Spermine,1:01:00,202,40,7.91,0,0,0,0,0,124,1,16.1,0,0.04,90,720,25,2.1,0.27
Mesoporous γ-Al2O3,Spermine,1:01:00,202,40,7.91,0,0,0,0,0,124,1,16.1,0,0.04,90,720,-20,0.5,0.06
Mesoporous γ-Al2O3,Spermidine,1:02:00,145,40,8.26,0,0,0,0,0,124,1,16.1,0,0.04,90,720,25,0.19,0.02
Mesoporous γ-Al2O3,Spermidine,1:02:00,145,40,8.26,0,0,0,0,0,124,1,16.1,0,0.04,90,720,-20,0.21,0.03
MIL-101(Cr),BPEI,1.81:1.52:1,600,10,2.5,0,0,0,0,0,3492,2.2,2.52,0,0.04,90,750,25,0.01,0
MIL-101(Cr),BPEI,1.81:1.52:1,600,10,2.5,0,0,0,0,0,3492,2.2,2.52,0,0.04,90,750,-20,0.05,0.02
MIL-101(Cr),BPEI,1.81:1.52:1,600,30,7.5,0,0,0,0,0,3492,2.2,2.52,0,0.04,90,750,25,0.24,0.03
MIL-101(Cr),BPEI,1.81:1.52:1,600,30,7.5,0,0,0,0,0,3492,2.2,2.52,0,0.04,90,750,-20,0.78,0.11
MIL-101(Cr),BPEI,1.81:1.52:1,600,50,12.5,0,0,0,0,0,3492,2.2,2.52,0,0.04,90,750,25,1.81,0.14
MIL-101(Cr),BPEI,1.81:1.52:1,600,50,12.5,0,0,0,0,0,3492,2.2,2.52,0,0.04,90,750,-20,1.64,0.13
MIL-101(Cr),BPEI,1.81:1.52:1,600,50,12.5,0,0,0,0,0,3492,2.2,2.52,0,0.04,90,750,-20,1.64,0.13
MIL-101(Cr),TEPA,01:05.5,189,10,2.64,0,0,0,0,0,3492,2.2,2.52,0,0.04,90,750,25,0,0
MIL-101(Cr),TEPA,01:05.5,189,10,2.64,0,0,0,0,0,3492,2.2,2.52,0,0.04,90,750,-20,0.02,0.01
MIL-101(Cr),TEPA,01:05.5,189,30,7.92,0,0,0,0,0,3492,2.2,2.52,0,0.04,90,750,25,0.39,0.05
MIL-101(Cr),TEPA,01:05.5,189,30,7.92,0,0,0,0,0,3492,2.2,2.52,0,0.04,90,750,-20,1.12,0.14
MIL-101(Cr),TEPA,01:05.5,189,30,7.92,0,0,0,0,0,3492,2.2,2.52,0,0.04,90,750,-10,0.69,0.09
MIL-101(Cr),TEPA,01:05.5,189,30,7.92,0,0,0,0,0,3492,2.2,2.52,0,0.04,90,750,5,0.51,0.06
MIL-101(Cr),TEPA,01:05.5,189,30,7.92,0,0,0,0,0,3492,2.2,2.52,70,0.04,50,750,-20,0.95,0.12
MIL-101(Cr),TEPA,01:05.5,189,50,13.21,0,0,0,0,0,3492,2.2,2.52,0,0.04,90,750,25,2.14,0.16
MIL-101(Cr),TEPA,0.04,189,50,13.21,0,0,0,0,0,3492,2.2,2.52,0,0.04,90,750,-20,1.26,0.1
MIL-101(Cr),TEPA,01:05.5,189,50,13.21,0,0,0,0,0,3492,2.2,2.52,0,0.04,90,750,-20,1.26,0.1
MIL-101(Cr),BPEI,1.81:1.52:1,600,9.75,3.01,0,0,0,0,0,3340,2.2,2.63,0,0.04,90,50,25,0.08,0.03
MIL-101(Cr),BPEI,1.81:1.52:1,600,17.76,5.35,0,0,0,0,0,3340,2.2,2.63,0,0.04,90,50,25,0.06,0.02
MIL-101(Cr),BPEI,1.81:1.52:1,600,31.6,9.11,0,0,0,0,0,3340,2.2,2.63,0,0.04,90,50,25,0.25,0.03
MIL-101(Cr),BPEI,1.81:1.52:1,600,36.79,10.43,0,0,0,0,0,3340,2.2,2.63,0,0.04,90,50,25,1.15,0.11
MIL-101(Cr),BPEI,1.81:1.52:1,600,39.1,10.97,0,0,0,0,0,3340,2.2,2.63,0,0.04,90,50,25,1.06,0.1
MIL-101(Cr),BPEI,1.81:1.52:1,600,39.1,10.97,0,0,0,0,0,3340,2.2,2.63,0,0.04,90,50,50,1.06,0.1
MIL-101(Cr),BPEI,1.81:1.52:1,600,39.1,10.97,0,0,0,0,0,3340,2.2,2.63,0,0.04,90,50,75,0.57,0.05
MIL-101(Cr),BPEI,1.81:1.52:1,600,44.2,12.35,0,0,0,0,0,3340,2.2,2.63,0,0.04,90,50,25,1.2,0.1
MIL-101(Cr),BPEI,1.81:1.52:1,600,51.36,14.25,0,0,0,0,0,3340,2.2,2.63,0,0.04,90,50,25,1.35,0.09
MIL-101(Cr),TREN,3:00:01,146,45.29,16.47,0,0,0,0,0,3340,2.2,2.63,0,0.04,90,50,25,2.8,0.17
MCM-36,BPEI,1.81:1.52:1,600,2.7,63,0,0,0,0,0,765,0.39,18,0,100,-,300,25,0.32,0.01
MCM-36,BPEI,1.81:1.52:1,600,3.72,86.8,0,0,0,0,0,765,0.39,18,0,100,-,300,25,0.49,0.01
MCM-36,BPEI,1.81:1.52:1,600,3.85,89.83,0,0,0,0,0,765,0.39,18,0,100,-,300,25,0.47,0.01
MCM-36,BPEI,1.81:1.52:1,600,7.52,1.75,0,0,0,0,0,765,0.39,18,0,100,-,300,25,0.62,0.35
MCM-36,BPEI,1.81:1.52:1,600,14.5,3.38,0,0,0,0,0,506,0.26,20.4,0,100,-,300,25,0.22,0.06
MCM-36,BPEI,1.81:1.52:1,600,16.3,3.8,0,0,0,0,0,506,0.26,20.4,0,100,-,300,25,0.27,0.07
SBA-15,PAA,1:00:00,15000,50,8.77,0,0,0,0,0,950,1.31,8.01,0,100,100,50,30,0.13,0.01
SBA-15,PAA,1:00:00,15000,50,8.77,0,0,0,0,0,950,1.31,8.01,0,100,100,50,50,0.19,0.02
SBA-15,PAA,1:00:00,15000,50,8.77,0,0,0,0,0,950,1.31,8.01,0,100,100,50,75,0.43,0.05
SBA-15,PAA,1:00:00,15000,50,8.77,0,0,0,0,0,950,1.31,8.01,0,100,100,50,100,0.98,0.11
SBA-15,PAA,1:00:00,15000,50,8.77,0,0,0,0,0,950,1.31,8.01,0,100,100,50,120,1.51,0.17
SBA-15,PAA,1:00:00,15000,50,8.77,0,0,0,0,0,950,1.31,8.01,0,100,100,50,140,1.99,0.23
SBA-15,PAA,1:00:00,15000,50,8.77,0,0,0,0,0,950,1.31,8.01,0,100,100,50,160,1.76,0.2
SBA-15,PAA,1:00:00,15000,50,8.77,0,0,0,0,0,950,1.31,8.01,0,100,100,50,180,1.44,0.16
SBA-15,PAA,1:00:00,15000,50,8.77,0,0,0,0,0,950,1.31,8.01,0,100,100,50,200,0.88,0.1
SBA-15,PAA,1:00:00,15000,50,8.77,0,0,0,0,0,950,1.31,8.01,3,100,20,50,140,2.47,0.28
SBA-15,PAA,1:00:00,15000,30,5.26,0,0,0,0,0,950,1.31,8.01,0,100,100,50,140,1.03,0.2
SBA-15,PAA,1:00:00,15000,65,11.4,0,0,0,0,0,950,1.31,8.01,0,100,100,50,140,2.47,0.22
SBA-15,PAA,1:00:00,15000,75,13.15,0,0,0,0,0,950,1.31,8.01,0,100,100,50,140,1.71,0.13
SBA-15,LPEI,0:01:00,423,50,10.64,0,0,0,0,0,950,1.31,8.01,0,100,100,50,30,1.81,0.17
SBA-15,LPEI,0:01:00,423,50,10.64,0,0,0,0,0,950,1.31,8.01,0,100,100,50,50,2.19,0.17
SBA-15,LPEI,0:01:00,423,50,10.64,0,0,0,0,0,950,1.31,8.01,0,100,100,50,75,2.72,0.17
SBA-15,LPEI,0:01:00,423,50,10.64,0,0,0,0,0,950,1.31,8.01,0,100,100,50,90,2.6,0.17
SBA-15,LPEI,0:01:00,423,50,10.64,0,0,0,0,0,950,1.31,8.01,0,100,100,50,100,2.26,0.17
SBA-15,BPEI,1.22:1.56:1,10000,50,34.35,0,0,0,0,0,950,1.31,8.01,0,100,100,50,30,0.55,0.05
SBA-15,BPEI,1.22:1.56:1,10000,50,34.35,0,0,0,0,0,950,1.31,8.01,0,100,100,50,30,0.55,0.05
SBA-15,BPEI,1.22:1.56:1,10000,50,34.35,0,0,0,0,0,950,1.31,8.01,0,100,100,50,75,1.96,0.05
SBA-15,BPEI,1.22:1.56:1,10000,50,34.35,0,0,0,0,0,950,1.31,8.01,0,100,100,50,90,2.39,0.05
SBA-15,BPEI,1.22:1.56:1,10000,50,34.35,0,0,0,0,0,950,1.31,8.01,0,100,100,50,100,2.32,0.05
MCF,BPEI,1.81:1.52:1,600,50.02,11.67,0,0,0,0,0,558,2.82,33.23,0,10,100,-,75,2.73,0.23
MCF,BPEI,1.81:1.52:1,600,59.59,13.95,0,0,0,0,0,558,2.82,33.23,0,10,100,-,75,3.41,0.24
MCF,BPEI,1.81:1.52:1,600,83.17,18.6,0,0,0,0,0,558,2.82,33.23,0,10,100,-,75,3.53,0.19
MCF,BPEI,1.81:1.52:1,600,70.67,16.28,0,0,0,0,0,558,2.82,33.23,0,10,100,-,25,2.56,0.16
MCF,BPEI,1.81:1.52:1,600,70.67,16.28,0,0,0,0,0,558,2.82,33.23,0,10,100,-,40,2.85,0.18
MCF,BPEI,1.81:1.52:1,600,70.67,16.28,0,0,0,0,0,558,2.82,33.23,0,10,100,-,60,3.41,0.21
MCF,BPEI,1.81:1.52:1,600,70.67,16.28,0,0,0,0,0,558,2.82,33.23,0,10,100,-,75,3.94,0.24
MCF,BPEI,1.81:1.52:1,600,70.67,16.28,0,0,0,0,0,558,2.82,33.23,0,10,100,-,90,2.55,0.16
MCF,BPEI,1.81:1.52:1,600,70.67,16.28,0,0,0,0,0,558,2.82,33.23,0,95,100,-,25,2.67,0.16
MCF,BPEI,1.81:1.52:1,600,70.67,16.28,0,0,0,0,0,558,2.82,33.23,0,95,100,-,40,3.41,0.21
MCF,BPEI,1.81:1.52:1,600,70.67,16.28,0,0,0,0,0,558,2.82,33.23,0,95,100,-,60,4.24,0.26
MCF,BPEI,1.81:1.52:1,600,70.67,16.28,0,0,0,0,0,558,2.82,33.23,0,95,100,-,75,5.16,0.32
MCF,BPEI,1.81:1.52:1,600,70.67,16.28,0,0,0,0,0,558,2.82,33.23,0,95,100,-,90,5.13,0.32
MCF,BPEI,01:00.9,537,50,9.14,0,0,0,0,0,562,2.31,22,0,100,100,60,75,2.97,0.33
MCF,EP,1:1.17:1.07,545,50,8.44,0,0,0,0,0.1,562,2.31,22,0,100,100,60,75,3.16,0.37
MCF,EP,1:1.53:1.60,553,50,6.49,0,0,0,0,0.2,562,2.31,22,0,100,100,60,75,2.31,0.36
MCF,EP,1:2.33:2.63,561,50,6.44,0,0,0,0,0.3,562,2.31,22,0,100,100,60,75,1.61,0.25
MCF,EP,1:5.18:6.48,577,50,5.44,0,0,0,0,0.5,562,2.31,22,0,100,100,60,75,0.83,0.15
MCF,EP,1:10.6:30.04,593,50,5.09,0,0,0,0,0.7,562,2.31,22,0,100,100,60,75,0.3,0.06
MCF,EP,0:10.4:89.6,617,50,4.93,0,0,0,0,1,562,2.31,22,0,100,100,60,75,0.11,0.02
MCF,TEPA,01:05.5,189,70,15.16,0,0,0,0,0,272,1.5,27.8,0,100,70,120,40,4.17,0.28
MCF,TEPA,01:05.5,189,70,14.75,DEA,0,0.17,0,0.13,272,1.5,27.8,0,100,70,120,40,4.42,0.3
MCF,TEPA,01:05.5,189,70,13.89,DEA,0,0.4,0,0.14,272,1.5,27.8,0,100,70,120,40,5.12,0.37
MCF,TEPA,01:05.5,189,70,11.95,DEA,0,0.75,0,0.16,272,1.5,27.8,0,100,70,120,40,5.62,0.47
MCF,TEPA,01:05.5,189,70,11.03,DEA,0,1.33,0,0.17,272,1.5,27.8,0,100,70,120,40,5.32,0.48
MCF,TEPA,01:05.5,189,70,9.34,DEA,0,2.5,0,0.2,272,1.5,27.8,0,100,70,120,40,4.76,0.51
MCF,TEPA,01:05.5,189,70,7.81,DEA,0,6,0,0.24,272,1.5,27.8,0,100,70,120,40,4.2,0.54
MCF,DEA, 0:1:0,189,70,6.43,0,0,0,0,0,272,1.5,27.8,0,100,70,120,40,3.38,0.53
MCF,TEPA,01:05.5,189,70,15.16,0,0,0,0,0,272,1.5,27.8,0,100,70,120,20,3.12,0.21
MCF,TEPA,01:05.5,189,70,15.16,0,0,0,0,0,272,1.5,27.8,0,100,70,120,30,3.6,0.24
MCF,TEPA,01:05.5,189,70,15.16,0,0,0,0,0,272,1.5,27.8,0,100,70,120,40,4.15,0.27
MCF,TEPA,01:05.5,189,70,15.16,0,0,0,0,0,272,1.5,27.8,0,100,70,120,50,4.38,0.29
MCF,TEPA,01:05.5,189,70,15.16,0,0,0,0,0,272,1.5,27.8,0,100,70,120,60,5.03,0.33
MCF,TEPA,01:05.5,189,70,15.16,0,0,0,0,0,272,1.5,27.8,0,100,70,120,70,5.46,0.36
MCF,TEPA,01:05.5,189,70,15.16,0,0,0,0,0,272,1.5,27.8,0,100,70,120,80,4.97,0.33
MCF,TEPA,01:05.5,189,70,11.95,DEA,0,0.75,0,0.16,272,1.5,27.8,0,100,70,120,20,4.66,0.39
MCF,TEPA,01:05.5,189,70,11.95,DEA,0,0.75,0,0.16,272,1.5,27.8,0,100,70,120,30,5.14,0.43
MCF,TEPA,01:05.5,189,70,11.95,DEA,0,0.75,0,0.16,272,1.5,27.8,0,100,70,120,40,5.59,0.47
MCF,TEPA,01:05.5,189,70,11.95,DEA,0,0.75,0,0.16,272,1.5,27.8,0,100,70,120,50,5.88,0.49
MCF,TEPA,01:05.5,189,70,11.95,DEA,0,0.75,0,0.16,272,1.5,27.8,0,100,70,120,60,5.33,0.45
MCF,TEPA,01:05.5,189,70,11.95,DEA,0,0.75,0,0.16,272,1.5,27.8,0,100,70,120,70,5.01,0.42
MCF,TEPA,01:05.5,189,70,11.95,DEA,0,0.75,0,0.16,272,1.5,27.8,0,100,70,120,80,3.43,0.29
MCF,TEPA,01:05.5,189,70,9.34,DEA,0,2.5,0,0.2,272,1.5,27.8,0,100,70,120,20,4.66,0.5
MCF,TEPA,01:05.5,189,70,9.34,DEA,0,2.5,0,0.2,272,1.5,27.8,0,100,70,120,30,4.89,0.52
MCF,TEPA,01:05.5,189,70,9.34,DEA,0,2.5,0,0.2,272,1.5,27.8,0,100,70,120,40,4.71,0.51
MCF,TEPA,01:05.5,189,70,9.34,DEA,0,2.5,0,0.2,272,1.5,27.8,0,100,70,120,50,4.53,0.49
MCF,TEPA,01:05.5,189,70,9.34,DEA,0,2.5,0,0.2,272,1.5,27.8,0,100,70,120,60,3.91,0.42
MCF,TEPA,01:05.5,189,70,9.34,DEA,0,2.5,0,0.2,272,1.5,27.8,0,100,70,120,70,3.69,0.4
MCF,TEPA,01:05.5,189,70,9.34,DEA,0,2.5,0,0.2,272,1.5,27.8,0,100,70,120,80,3.04,0.33
MCM-41,BPEI,1.81:1.52:1,600,50,11.67,0,0,0,0,0,968,0.87,3.6,0,100,30,180,50,1.36,0.12
MCM-41,BPEI,1.81:1.52:1,600,50,11.67,0,0,0,0,0,968,0.87,3.6,0,100,30,180,75,2.63,0.23
MCM-41,BPEI,1.81:1.52:1,600,50,11.67,0,0,0,0,0,968,0.87,3.6,0,100,30,180,100,2.59,0.22
MCM-41,BPEI,1.81:1.52:1,600,60,14,0,0,0,0,0,968,0.87,3.6,0,100,30,180,75,2.75,0.2
MCM-41,BPEI,1.81:1.52:1,600,70,16.33,0,0,0,0,0,968,0.87,3.6,0,100,30,180,75,2.72,0.17
BHMS,BPEI,1.81:1.52:1,600,50,11.67,0,0,0,0,0,256,1.05,16.5,0,100,30,180,75,2.25,0.19
BHMS,BPEI,1.81:1.52:1,600,50,11.67,0,0,0,0,0,253,1.24,19.6,0,100,30,180,75,2.84,0.24
BHMS,BPEI,1.81:1.52:1,600,50,11.67,0,0,0,0,0,240,1.1,18.4,0,100,30,180,50,2.2,0.19
BHMS,BPEI,1.81:1.52:1,600,50,11.67,0,0,0,0,0,240,1.1,18.4,0,100,30,180,75,2.95,0.25
BHMS,BPEI,1.81:1.52:1,600,50,11.67,0,0,0,0,0,240,1.1,18.4,0,100,30,180,100,3.45,0.3
BHMS,BPEI,1.81:1.52:1,600,60,14,0,0,0,0,0,240,1.1,18.4,0,100,30,180,75,3.25,0.23
BHMS,BPEI,1.81:1.52:1,600,70,16.33,0,0,0,0,0,240,1.1,18.4,0,100,30,180,75,2.45,0.15
BHMS,BPEI,1.81:1.52:1,600,50,11.67,0,0,0,0,0,237,1.38,23.3,0,100,30,180,75,3.97,0.34
BHMS,BPEI,1.81:1.52:1,600,60,14,0,0,0,0,0,237,1.38,23.3,0,100,30,180,75,3.7,0.26
BHMS,BPEI,1.81:1.52:1,600,70,16.33,0,0,0,0,0,237,1.38,23.3,0,100,30,180,75,3.54,0.22
THMS,BPEI,1.81:1.52:1,600,50,11.67,0,0,0,0,0,400,1.13,11.3,0,100,30,180,75,2.38,0.2
THMS,BPEI,1.81:1.52:1,600,50,11.67,0,0,0,0,0,756,1.95,10.3,0,100,30,180,50,2.86,0.25
THMS,BPEI,1.81:1.52:1,600,50,11.67,0,0,0,0,0,756,1.95,10.3,0,100,30,180,75,3.5,0.31
THMS,BPEI,1.81:1.52:1,600,50,11.67,0,0,0,0,0,756,1.95,10.3,0,100,30,180,100,2.95,0.25
THMS,BPEI,1.81:1.52:1,600,60,14,0,0,0,0,0,756,1.95,10.3,0,100,30,180,75,4.37,0.31
THMS,BPEI,1.81:1.52:1,600,70,16.33,0,0,0,0,0,756,1.95,10.3,0,100,30,180,50,3.45,0.21
THMS,BPEI,1.81:1.52:1,600,70,16.33,0,0,0,0,0,756,1.95,10.3,0,100,30,180,75,4.88,0.3
THMS,BPEI,1.81:1.52:1,600,70,16.33,0,0,0,0,0,756,1.95,10.3,0,100,30,180,100,4.72,0.29
THMS,BPEI,1.81:1.52:1,600,75,17.5,0,0,0,0,0,756,1.95,10.3,0,100,30,180,75,3.54,0.2
THMS,BPEI,1.81:1.52:1,600,50,11.67,0,0,0,0,0,720,1.17,9.5,0,100,30,180,75,3.32,0.28
THMS,BPEI,1.81:1.52:1,600,50,11.67,0,0,0,0,0,525,1.17,8.9,0,100,30,180,75,2.61,0.22
THMS,BPEI,1.81:1.52:1,600,50,11.67,0,0,0,0,0,752,1.6,8.5,0,100,30,180,75,3.13,0.27
THMS,BPEI,1.81:1.52:1,600,50,11.67,0,0,0,0,0,621,1.21,7.8,0,100,30,180,75,2.38,0.2
THMS,BPEI,1.81:1.52:1,600,50,11.67,0,0,0,0,0,800,1.23,6.1,0,100,30,180,75,2.63,0.23
THMS,BPEI,1.81:1.52:1,600,50,11.67,0,0,0,0,0,735,1.03,5.6,0,100,30,180,75,2.11,0.18
MCM-41,BPEI,1.22:1.56:1,10000,50,11.67,0,0,0,0,0,968,0.87,3.6,0,100,30,180,75,2.25,0.19
MCM-41,BPEI,1.22:1.56:1,10000,60,14,0,0,0,0,0,968,0.87,3.6,0,100,30,180,75,2.63,0.19
BHMS,BPEI,1.22:1.56:1,10000,50,11.67,0,0,0,0,0,256,1.05,16.5,0,100,30,180,75,1.66,0.14
BHMS,BPEI,1.22:1.56:1,10000,50,11.33,0,0,0,0,0,253,1.24,19.6,0,100,30,180,75,2.63,0.23
BHMS,BPEI,1.22:1.56:1,10000,50,11.33,0,0,0,0,0,240,1.1,18.4,0,100,30,180,75,2.7,0.24
BHMS,BPEI,1.22:1.56:1,10000,60,13.59,0,0,0,0,0,240,1.1,18.4,0,100,30,180,75,2.72,0.2
BHMS,BPEI,1.22:1.56:1,10000,50,11.33,0,0,0,0,0,237,1.38,23.3,0,100,30,180,75,2.93,0.26
BHMS,BPEI,1.22:1.56:1,10000,50,11.33,0,0,0,0,0,400,1.13,11.3,0,100,30,180,75,1.7,0.15
BHMS,BPEI,1.22:1.56:1,10000,50,11.33,0,0,0,0,0,756,1.95,10.3,0,100,30,180,50,2.5,0.22
BHMS,BPEI,1.22:1.56:1,10000,50,11.33,0,0,0,0,0,756,1.95,10.3,0,100,30,180,75,2.84,0.25
THMS,BPEI,1.22:1.56:1,10000,50,11.33,0,0,0,0,0,756,1.95,10.3,0,100,30,180,100,2.34,0.21
THMS,BPEI,1.22:1.56:1,10000,70,15.86,0,0,0,0,0,756,1.95,10.3,0,100,30,180,50,2.61,0.16
THMS,BPEI,1.22:1.56:1,10000,70,15.86,0,0,0,0,0,756,1.95,10.3,0,100,30,180,75,3.86,0.24
THMS,BPEI,1.22:1.56:1,10000,70,15.86,0,0,0,0,0,756,1.95,10.3,0,100,30,180,100,3.84,0.24
THMS,BPEI,1.22:1.56:1,10000,75,16.99,0,0,0,0,0,756,1.95,10.3,0,100,30,180,75,3.68,0.22
THMS,BPEI,1.22:1.56:1,10000,50,11.33,0,0,0,0,0,720,1.71,9.5,0,100,30,180,75,2.88,0.25
THMS,BPEI,1.22:1.56:1,10000,50,11.33,0,0,0,0,0,525,1.17,8.9,0,100,30,180,75,2.5,0.22
THMS,BPEI,1.22:1.56:1,10000,50,11.33,0,0,0,0,0,752,1.6,8.9,0,100,30,180,75,2.66,0.23
THMS,BPEI,1.22:1.56:1,10000,50,11.33,0,0,0,0,0,621,1.21,7.8,0,100,30,180,75,1.91,0.17
THMS,BPEI,1.22:1.56:1,10000,50,11.33,0,0,0,0,0,800,1.23,6.1,0,100,30,180,75,1.7,0.15
THMS,BPEI,1.22:1.56:1,10000,50,11.33,0,0,0,0,0,735,1.03,5.6,0,100,30,180,75,1.54,0.14
THMS,BPEI,1.22:1.56:1,10000,70,15.86,0,0,0,0,0,756,1.95,10.3,0,100,30,180,75,4.25,0.27
SBA-15,TEPA,01:05.5,189,19.49,5.16,0,0,0,0,0,270,1.39,20.4,0,0.04,100,120,25,0.85,0.16
SBA-15,TEPA,01:05.5,189,19.49,5.16,0,0,0,0,0,270,1.39,20.4,0,0.04,100,120,30,0.8,0.16
SBA-15,TEPA,01:05.5,189,19.49,5.16,0,0,0,0,0,270,1.39,20.4,0,0.04,100,120,35,0.72,0.14
SBA-15,TEPA,01:05.5,189,28.56,7.56,0,0,0,0,0,270,1.39,20.4,0,0.04,100,120,25,1.49,0.2
SBA-15,TEPA,01:05.5,189,28.56,7.56,0,0,0,0,0,270,1.39,20.4,0,0.04,100,120,30,1.49,0.2
SBA-15,TEPA,01:05.5,189,28.56,7.56,0,0,0,0,0,270,1.39,20.4,0,0.04,100,120,35,1.41,0.19
SBA-15,TEPA,01:05.5,189,39.29,10.39,0,0,0,0,0,270,1.39,20.4,0,0.04,100,120,25,2.15,0.21
