Repository: NidaSaleem1/ARN

File: Ndataset.csv (part 3 of 3)
Support,Amine 1 or Additive 1,"1°, 2°, 3° Amine Ratio",MW or Mn (g/mol),Organic Content on Adsorbent Basis (%),N Content on Adsorbent Basis (mmol/g),Amine 2 or Additive 2,Additive 3,Amine 2 or Additive 2  to Amine 1 Ratio,Additive 3 to Amine 1 Ratio,OH to N ratio,BET Surface Area of Solid Support (m2g-1),Pore Volume of Solid Support (cm3g-1),Average Pore Diameters (nm),Relative Humidity (%),CO2 Concentration (vol%),Flow Rate (mL/min),Adsorption Time (min),Adsorption Temperature (℃),CO2 Capacity (mmol/g),Amine Efficiency (mmol/mmol)
SBA-15,TEPA,01:05.5,189,39.29,10.39,0,0,0,0,0,270,1.39,20.4,0,0.04,100,120,30,2.2,0.21
SBA-15,TEPA,01:05.5,189,39.29,10.39,0,0,0,0,0,270,1.39,20.4,0,0.04,100,120,35,2.19,0.21
SBA-15,TEPA,01:05.5,189,49.65,13.13,0,0,0,0,0,270,1.39,20.4,0,0.04,100,120,25,2.57,0.2
SBA-15,TEPA,01:05.5,189,49.65,13.13,0,0,0,0,0,270,1.39,20.4,0,0.04,100,120,30,2.69,0.2
SBA-15,TEPA,01:05.5,189,49.65,13.13,0,0,0,0,0,270,1.39,20.4,0,0.04,100,120,35,2.76,0.21
SBA-15,BPEI,1.81:1.52:1,350,19.37,2.77,0,0,0,0,0,270,1.39,20.4,0,0.04,100,120,25,0.57,0.2
SBA-15,BPEI,1.81:1.52:1,350,19.37,2.77,0,0,0,0,0,270,1.39,20.4,0,0.04,100,120,30,0.57,0.21
SBA-15,BPEI,1.81:1.52:1,350,19.37,2.77,0,0,0,0,0,270,1.39,20.4,0,0.04,100,120,35,0.55,0.2
SBA-15,BPEI,1.81:1.52:1,350,28.03,4,0,0,0,0,0,270,1.39,20.4,0,0.04,100,120,25,1.07,0.27
SBA-15,BPEI,1.81:1.52:1,350,28.03,4,0,0,0,0,0,270,1.39,20.4,0,0.04,100,120,30,1.08,0.27
SBA-15,BPEI,1.81:1.52:1,350,28.03,4,0,0,0,0,0,270,1.39,20.4,0,0.04,100,120,35,1.09,0.27
SBA-15,BPEI,1.81:1.52:1,350,39.59,5.66,0,0,0,0,0,270,1.39,20.4,0,0.04,100,120,25,1.53,0.27
SBA-15,BPEI,1.81:1.52:1,350,39.59,5.66,0,0,0,0,0,270,1.39,20.4,0,0.04,100,120,30,1.63,0.29
SBA-15,BPEI,1.81:1.52:1,350,39.59,8.89,0,0,0,0,0,270,1.39,20.4,0,0.04,100,120,35,1.69,0.19
SBA-15,BPEI,1.81:1.52:1,350,49.21,11.05,0,0,0,0,0,270,1.39,20.4,0,0.04,100,120,25,1.7,0.15
SBA-15,BPEI,1.81:1.52:1,350,49.21,11.05,0,0,0,0,0,270,1.39,20.4,0,0.04,100,120,30,1.81,0.16
SBA-15,BPEI,1.81:1.52:1,350,49.21,11.05,0,0,0,0,0,270,1.39,20.4,0,0.04,100,120,35,1.91,0.17
SBA-15,BPEI,1.42:1.14:1,537,19.82,4.43,0,0,0,0,0,270,1.39,20.4,0,0.04,100,120,25,0.51,0.12
SBA-15,BPEI,1.42:1.14:1,537,19.82,4.43,0,0,0,0,0,270,1.39,20.4,0,0.04,100,120,30,0.52,0.12
SBA-15,BPEI,1.42:1.14:1,537,19.82,4.43,0,0,0,0,0,270,1.39,20.4,0,0.04,100,120,35,0.5,0.11
SBA-15,BPEI,1.42:1.14:1,537,28.48,6.36,0,0,0,0,0,270,1.39,20.4,0,0.04,100,120,25,0.95,0.15
SBA-15,BPEI,1.42:1.14:1,537,28.48,6.36,0,0,0,0,0,270,1.39,20.4,0,0.04,100,120,30,0.98,0.15
SBA-15,BPEI,1.42:1.14:1,537,28.48,6.36,0,0,0,0,0,270,1.39,20.4,0,0.04,100,120,35,0.97,0.15
SBA-15,BPEI,1.42:1.14:1,537,37.76,8.44,0,0,0,0,0,270,1.39,20.4,0,0.04,100,120,25,1.25,0.15
SBA-15,BPEI,1.42:1.14:1,537,37.76,8.44,0,0,0,0,0,270,1.39,20.4,0,0.04,100,120,30,1.36,0.16
SBA-15,BPEI,1.42:1.14:1,537,37.76,8.44,0,0,0,0,0,270,1.39,20.4,0,0.04,100,120,35,1.4,0.17
SBA-15,BPEI,1.42:1.14:1,537,49.2,10.99,0,0,0,0,0,270,1.39,20.4,0,0.04,100,120,25,1.39,0.13
SBA-15,BPEI,1.42:1.14:1,537,49.2,10.99,0,0,0,0,0,270,1.39,20.4,0,0.04,100,120,30,1.56,0.14
SBA-15,BPEI,1.42:1.14:1,537,49.2,10.99,0,0,0,0,0,270,1.39,20.4,0,0.04,100,120,35,1.67,0.15
SBA-15,BPEI,1.35:1.21:1,1020,20.36,4.57,0,0,0,0,0,270,1.39,20.4,0,0.04,100,120,25,0.51,0.11
SBA-15,BPEI,1.35:1.21:1,1020,20.36,4.57,0,0,0,0,0,270,1.39,20.4,0,0.04,100,120,30,0.05,0.01
SBA-15,BPEI,1.35:1.21:1,1020,20.36,4.57,0,0,0,0,0,270,1.39,20.4,0,0.04,100,120,35,0.48,0.1
SBA-15,BPEI,1.35:1.21:1,1020,29.06,6.52,0,0,0,0,0,270,1.39,20.4,0,0.04,100,120,25,0.94,0.14
SBA-15,BPEI,1.35:1.21:1,1020,29.06,6.52,0,0,0,0,0,270,1.39,20.4,0,0.04,100,120,30,0.97,0.15
SBA-15,BPEI,1.35:1.21:1,1020,29.06,6.52,0,0,0,0,0,270,1.39,20.4,0,0.04,100,120,35,0.1,0.01
SBA-15,BPEI,1.35:1.21:1,1020,38.43,8.63,0,0,0,0,0,270,1.39,20.4,0,0.04,100,120,25,1.27,0.15
SBA-15,BPEI,1.35:1.21:1,1020,38.43,8.63,0,0,0,0,0,270,1.39,20.4,0,0.04,100,120,30,1.4,0.16
SBA-15,BPEI,1.35:1.21:1,1020,38.43,8.63,0,0,0,0,0,270,1.39,20.4,0,0.04,100,120,35,1.41,0.16
SBA-15,BPEI,1.35:1.21:1,1020,47.13,10.58,0,0,0,0,0,270,1.39,20.4,0,0.04,100,120,25,1.39,0.13
SBA-15,BPEI,1.35:1.21:1,1020,47.13,10.58,0,0,0,0,0,270,1.39,20.4,0,0.04,100,120,30,1.52,0.14
SBA-15,BPEI,1.35:1.21:1,1020,47.13,10.58,0,0,0,0,0,270,1.39,20.4,0,0.04,100,120,35,1.61,0.15
MF,TEPA,01:05.5,189,33,8.72,0,0,0,0,0,1300,5.19,24.6,0,0.04,200,300,30,2.07,0.24
MF,TEPA,01:05.5,189,33,8.72,0,0,0,0,0,1300,5.19,24.6,0,0.04,200,300,40,1.95,0.22
MF,TEPA,01:05.5,189,33,8.72,0,0,0,0,0,1300,5.19,24.6,0,0.04,200,300,50,1.54,0.18
MF,TEPA,01:05.5,189,33,8.72,0,0,0,0,0,1300,5.19,24.6,0,0.04,200,785,30,2.46,0.28
MF,TEPA,01:05.5,189,33,8.72,0,0,0,0,0,1300,5.19,24.6,0,0.02,200,300,30,1.71,0.2
MF,TEPA,01:05.5,189,33,8.72,0,0,0,0,0,1300,5.19,24.6,0,0.02,200,1057,30,2.17,0.25
MF,TEPA,01:05.5,189,33,8.72,0,0,0,0,0,1300,5.19,24.6,0,0.06,200,300,30,2.41,0.28
MF,TEPA,01:05.5,190,133,34.94,0,0,0,0,0,1300,5.19,24.6,0,0.06,200,459,30,2.46,0.07
MF,TEPA,01:05.5,189,33,8.72,0,0,0,0,0,1300,5.19,24.6,0,0.1,200,300,30,2.46,0.28
MF,TEPA,01:05.5,189,50,13.21,0,0,0,0,0,1300,5.19,24.6,0,0.04,200,300,30,2.3,0.17
MF,TEPA,01:05.5,189,60,15.85,0,0,0,0,0,1300,5.19,24.6,0,0.04,200,300,30,2.31,0.15
MF,TEPA,01:05.5,189,67,17.7,0,0,0,0,0,1300,5.19,24.6,0,0.04,200,300,30,2.39,0.14
MF,TEPA,01:05.5,189,71,18.75,0,0,0,0,0,1300,5.19,24.6,0,0.04,200,300,30,2.65,0.14
MF,TEPA,01:05.5,189,71,18.75,0,0,0,0,0,1300,5.19,24.6,0,0.1,200,300,30,2.85,0.15
MF,TEPA,01:05.5,189,75,19.81,0,0,0,0,0,1300,5.19,24.6,0,0.04,200,300,30,2.27,0.11
NPREXAD4,BPEI,1.81:1.52:1,600,50,11.67,0,0,0,0,0,750,0.98,10,0,100,60,60,75,0.34,0.03
NPRED4020,BPEI,1.81:1.52:1,600,50,11.67,0,0,0,0,0,560,2.9,11,0,100,60,60,75,0.62,0.05
PREXAD7,BPEI,1.81:1.52:1,600,50,11.67,0,0,0,0,0,380,0.5,35,0,100,60,60,75,1.75,0.15
PREHP2MG,BPEI,1.81:1.52:1,600,50,11.67,0,0,0,0,0,570,1.3,48,0,100,60,60,75,2,0.17
PREDA201,BPEI,1.81:1.52:1,600,50,11.67,0,0,0,0,0,275,0.8,25,0,100,60,60,75,2.42,0.21
NPREHP20,BPEI,1.81:1.52:1,600,30,7,0,0,0,0,0,597,1.42,58,0,100,60,60,25,2.33,0.33
NPREHP20,BPEI,1.81:1.52:1,600,40,9.33,0,0,0,0,0,597,1.42,58,0,100,60,60,25,3.28,0.35
NPREHP20,BPEI,1.81:1.52:1,600,45,10.5,0,0,0,0,0,597,1.42,58,0,100,60,60,25,3.72,0.35
NPREHP20,BPEI,1.81:1.52:1,600,50,11.67,0,0,0,0,0,597,1.42,58,0,100,60,60,25,4.1,0.35
NPREHP20,BPEI,1.81:1.52:1,600,55,12.83,0,0,0,0,0,597,1.42,58,0,100,60,60,25,2.79,0.22
NPREHP20,BPEI,1.81:1.52:1,600,30,7,0,0,0,0,0,597,1.42,58,0,100,60,60,75,2.05,0.29
NPREHP20,BPEI,1.81:1.52:1,600,40,9.33,0,0,0,0,0,597,1.42,58,0,100,60,60,75,2.89,0.31
NPREHP20,BPEI,1.81:1.52:1,600,45,10.5,0,0,0,0,0,597,1.42,58,0,100,60,60,75,3.25,0.31
NPREHP20,BPEI,1.81:1.52:1,600,50,11.67,0,0,0,0,0,597,1.42,58,0,100,60,60,75,3.58,0.31
NPREHP20,BPEI,1.81:1.52:1,600,55,12.83,0,0,0,0,0,597,1.42,58,0,100,60,60,75,2.62,0.2
NPREHP20,BPEI,1.81:1.52:1,600,50,11.67,0,0,0,0,0,597,1.42,58,0,100,60,60,40,4.06,0.24
NPREHP20,BPEI,1.81:1.52:1,600,50,11.67,0,0,0,0,0,597,1.42,58,0,100,60,60,60,3.86,0.23
NPREHP20,BPEI,1.81:1.52:1,600,50,11.67,0,0,0,0,0,597,1.42,58,0,100,60,60,90,3.18,0.22
NPREHP20,BPEI,1.81:1.52:1,600,50,11.67,0,0,0,0,0,597,1.42,58,0,15,60,60,75,2.95,0.21
NPREHP20,BPEI,1.81:1.52:1,600,50,11.67,0,0,0,0,0,597,1.42,58,100,15,60,60,75,3.14,0.2
R-CFA-SBA-15,BPEI,1.81:1.52:1,600,30,7,0,0,0,0,0,729,0.94,8.1,0,0.04,60,300,35,0.7,0.1
R-CFA-SBA-15,BPEI,1.81:1.52:1,600,40,9.33,0,0,0,0,0,729,0.94,8.1,0,0.04,60,300,35,0.85,0.09
R-CFA-SBA-15,BPEI,1.81:1.52:1,600,50,11.67,0,0,0,0,0,729,0.94,8.1,0,0.04,60,300,35,1.2,0.1
R-CFA-SBA-15,BPEI,1.81:1.52:1,600,60,14,0,0,0,0,0,729,0.94,8.1,0,0.04,60,300,35,1.34,0.1
R-CFA-SBA-15,BPEI,1.81:1.52:1,600,70,16.33,0,0,0,0,0,729,0.94,8.1,0,0.04,60,300,35,1.64,0.1
R-CFA-SBA-15,BPEI,1.81:1.52:1,600,80,18.67,0,0,0,0,0,729,0.94,8.1,0,0.04,60,300,35,0.15,0.01
R-CFA-SBA-15,BPEI,1.81:1.52:1,600,30,7,0,0,0,0,0,729,0.94,8.1,0,0.04,60,300,-30,0.83,0.25
R-CFA-SBA-15,BPEI,1.81:1.52:1,600,30,7,0,0,0,0,0,729,0.94,8.1,78,0.04,200,300,-20,1.81,0.26
R-CFA-SBA-15,BPEI,1.81:1.52:1,600,40,9.33,0,0,0,0,0,729,0.94,8.1,0,0.04,60,300,-30,0.57,0.12
R-CFA-SBA-15,BPEI,1.81:1.52:1,600,50,11.67,0,0,0,0,0,729,0.94,8.1,0,0.04,60,300,-30,0.21,0.03
R-CFA-SBA-15,BPEI,1.81:1.52:1,600,30,7,0,0,0,0,0,729,0.94,8.1,0,0.04,60,300,-20,0.83,0.12
R-CFA-SBA-15,BPEI,1.81:1.52:1,600,40,9.33,0,0,0,0,0,729,0.94,8.1,0,0.04,60,300,-10,0.8,0.11
R-CFA-SBA-15,BPEI,1.81:1.52:1,600,50,11.67,0,0,0,0,0,729,0.94,8.1,0,0.04,60,300,0,0.49,0.07
R-CFA-SBA-15,BPEI,1.81:1.52:1,600,60,14,0,0,0,0,0,729,0.94,8.1,0,0.04,60,300,10,0.51,0.07
R-CFA-SBA-15,BPEI,1.81:1.52:1,600,70,16.33,0,0,0,0,0,729,0.94,8.1,0,0.04,60,300,20,0.74,0.1
R-CFA-SBA-15,BPEI,1.81:1.52:1,600,80,18.67,0,0,0,0,0,729,0.94,8.1,0,0.04,60,300,30,0.87,0.12
W-CFA-SBA-15,BPEI,1.81:1.52:1,600,30,7,0,0,0,0,0,662,0.96,8.4,0,0.04,60,300,35,0.54,0.08
W-CFA-SBA-15,BPEI,1.81:1.52:1,600,40,9.33,0,0,0,0,0,662,0.96,8.4,0,0.04,60,300,35,1.2,0.13
W-CFA-SBA-15,BPEI,1.81:1.52:1,600,50,11.67,0,0,0,0,0,662,0.96,8.4,0,0.04,60,300,35,1.49,0.13
W-CFA-SBA-15,BPEI,1.81:1.52:1,600,60,14,0,0,0,0,0,662,0.96,8.4,0,0.04,60,300,35,1.61,0.12
W-CFA-SBA-15,BPEI,1.81:1.52:1,600,70,16.33,0,0,0,0,0,662,0.96,8.4,0,0.04,60,300,35,1.91,0.12
W-CFA-SBA-15,BPEI,1.81:1.52:1,600,70,16.33,0,0,0,0,0,662,0.96,8.4,78,0.04,60,300,35,3.48,0.21
W-CFA-SBA-15,BPEI,1.81:1.52:1,600,80,18.67,0,0,0,0,0,662,0.96,8.4,0,0.04,60,300,35,0.1,0.01
ZN,BPEI,1.81:1.52:1,600,20,4.69,0,0,0,0,0,968,1.5,6.2,0,10,-,180,30,0.61,0.13
ZN,BPEI,1.81:1.52:1,600,30,6.7,0,0,0,0,0,968,1.5,6.2,0,10,-,180,30,1.34,0.2
ZN,BPEI,1.81:1.52:1,600,40,9.11,0,0,0,0,0,968,1.5,6.2,0,10,-,180,30,1.64,0.18
ZN,BPEI,1.81:1.52:1,600,50,11.5,0,0,0,0,0,968,1.5,6.2,0,10,-,180,30,1.84,0.16
ZN,BPEI,1.81:1.52:1,600,60,13.86,0,0,0,0,0,968,1.5,6.2,0,10,-,180,30,1.94,0.14
ZN,BPEI,1.81:1.52:1,600,65,14.87,0,0,0,0,0,968,1.5,6.2,0,10,-,180,30,2.23,0.15
ZN,BPEI,1.81:1.52:1,600,65,14.87,0,0,0,0,0,968,1.5,6.2,0,0.04,-,180,30,1.95,0.13
ZN,BPEI,1.81:1.52:1,600,65,14.87,0,0,0,0,0,968,1.5,6.2,10,0.04,-,180,30,2.81,0.19
ZN,BPEI,1.81:1.52:1,600,65,14.87,0,0,0,0,0,968,1.5,6.2,25,0.04,-,180,30,3.33,0.22
ZN,BPEI,1.81:1.52:1,600,65,14.87,0,0,0,0,0,968,1.5,6.2,37.5,0.04,-,180,30,3.11,0.21
ZN,BPEI,1.81:1.52:1,600,70,16.08,0,0,0,0,0,968,1.5,6.2,0,10,-,180,30,2.09,0.13
SBA-15,BPEI,1.81:1.52:1,600,10,2.38,0,0,0,0,0,588,0.97,6.6,0,10,-,180,30,0.31,0.13
SBA-15,BPEI,1.81:1.52:1,600,30,7,0,0,0,0,0,588,0.97,6.6,0,10,-,180,30,0.49,0.07
SBA-15,BPEI,1.81:1.52:1,600,40,9,0,0,0,0,0,588,0.97,6.6,0,10,-,180,30,1.08,0.12
SBA-15,BPEI,1.81:1.52:1,600,50,10.83,0,0,0,0,0,588,0.97,6.6,0,10,-,180,30,1.3,0.12
SBA-15,BPEI,1.81:1.52:1,600,60,13.85,0,0,0,0,0,588,0.97,6.6,0,10,-,180,30,1.8,0.13
MCM-41,BPEI,1.81:1.52:1,600,10,2.18,0,0,0,0,0,1241,0.9,2.9,0,10,-,180,30,0.24,0.11
MCM-41,BPEI,1.81:1.52:1,600,12,2.64,0,0,0,0,0,1241,0.9,2.9,0,10,-,180,30,0.29,0.11
MCM-41,BPEI,1.81:1.52:1,600,15,3.33,0,0,0,0,0,1241,0.9,2.9,0,10,-,180,30,0.4,0.12
MCM-41,BPEI,1.81:1.52:1,600,18,4.09,0,0,0,0,0,1241,0.9,2.9,0,10,-,180,30,0.45,0.11
MCM-41,BPEI,1.81:1.52:1,600,20,4.5,0,0,0,0,0,1241,0.9,2.9,0,10,-,180,30,0.54,0.12
MCM-41,BPEI,1.81:1.52:1,600,30,10,0,0,0,0,0,1241,0.9,2.9,0,10,-,180,30,0.1,0.01
MCM-41,BPEI,1.81:1.52:1,600,40,9.16,0,0,0,0,0,1241,0.9,2.9,0,10,-,180,30,0.03,0
MCM-41,BPEI,1.81:1.52:1,600,20,4.39,0,0,0,0,0,1538,2.23,5.8,0,10,-,180,30,0.79,0.18
MCM-41,BPEI,1.81:1.52:1,600,40,9.16,0,0,0,0,0,1538,2.23,5.8,0,10,-,180,30,1.74,0.19
MCM-41,BPEI,1.81:1.52:1,600,50,11.46,0,0,0,0,0,1538,2.23,5.8,0,10,-,180,30,1.49,0.13
MCM-41,BPEI,1.81:1.52:1,600,60,13.82,0,0,0,0,0,1538,2.23,5.8,0,10,-,180,30,1.52,0.11
MPS,BPEI,1.81:1.52:1,600,29.58,7.75,0,0,0,0,0,330,1.4,16.6,0,100,60,60,30,2,0.26
MPS,BPEI,1.81:1.52:1,600,29.58,7.75,0,0,0,0,0,330,1.4,16.6,0,100,60,60,60,2.29,0.3
MPS,BPEI,1.81:1.52:1,600,29.58,7.75,0,0,0,0,0,330,1.4,16.6,0,100,60,60,90,2.25,0.29
MPS,BPEI,1.81:1.52:1,600,29.58,7.75,0,0,0,0,0,330,1.4,16.6,0,100,60,60,120,1.53,0.2
MPS,BPEI,1.81:1.52:1,600,47.01,12.31,0,0,0,0,0,330,1.4,16.6,0,100,60,60,30,2.27,0.19
MPS,BPEI,1.81:1.52:1,600,47.01,12.31,0,0,0,0,0,330,1.4,16.6,0,100,60,60,30,2.27,0.19
MPS,BPEI,1.81:1.52:1,600,47.01,12.31,0,0,0,0,0,330,1.4,16.6,0,100,60,60,60,2.8,0.23
MPS,BPEI,1.81:1.52:1,600,47.01,12.31,0,0,0,0,0,330,1.4,16.6,0,100,60,60,90,3.69,0.3
MPS,BPEI,1.81:1.52:1,600,47.01,12.31,0,0,0,0,0,330,1.4,16.6,0,100,60,60,120,2.78,0.23
Mesoporous γ-Al2O3,BPEI,1.81:1.52:1,600,30.29,8.02,0,0,0,0,0,255.02,0.86,11.71,0,100,60,60,30,1.4,0.18
Mesoporous γ-Al2O3,BPEI,1.81:1.52:1,600,30.29,8.02,0,0,0,0,0,255.02,0.86,11.71,0,100,60,60,60,1.63,0.21
Mesoporous γ-Al2O3,BPEI,1.81:1.52:1,600,30.29,8.02,0,0,0,0,0,255.02,0.86,11.71,0,100,60,60,90,1.9,0.26
Mesoporous γ-Al2O3,BPEI,1.81:1.52:1,600,30.29,8.02,0,0,0,0,0,255.02,0.86,11.71,0,100,60,60,120,1.51,0.19
Mesoporous γ-Al2O3,BPEI,1.81:1.52:1,600,46.66,12.3,0,0,0,0,0,255.02,0.86,11.71,0,100,60,60,30,1.61,0.13
Mesoporous γ-Al2O3,BPEI,1.81:1.52:1,600,46.66,12.3,0,0,0,0,0,255.02,0.86,11.71,0,100,60,60,30,1.61,0.13
Mesoporous γ-Al2O3,BPEI,1.81:1.52:1,600,46.66,12.3,0,0,0,0,0,255.02,0.86,11.71,0,100,60,60,60,2.09,0.16
Mesoporous γ-Al2O3,BPEI,1.81:1.52:1,600,46.66,12.3,0,0,0,0,0,255.02,0.86,11.71,0,100,60,60,90,2.91,0.24
Mesoporous γ-Al2O3,BPEI,1.81:1.52:1,600,46.66,12.3,0,0,0,0,0,255.02,0.86,11.71,0,100,60,60,120,2.74,0.23
AC,BPEI,1.81:1.52:1,600,29.13,7.64,0,0,0,0,0,1224.86,1.09,6.46,0,100,60,60,30,1.85,0.24
AC,BPEI,1.81:1.52:1,600,29.13,7.64,0,0,0,0,0,1224.86,1.09,6.46,0,100,60,60,60,1.5,0.25
AC,BPEI,1.81:1.52:1,600,29.13,7.64,0,0,0,0,0,1224.86,1.09,6.46,0,100,60,60,90,1.84,0.2
AC,BPEI,1.81:1.52:1,600,29.13,7.64,0,0,0,0,0,1224.86,1.09,6.46,0,100,60,60,120,0.56,0.08
AC,BPEI,1.81:1.52:1,600,46.59,12.2,0,0,0,0,0,1224.86,1.09,6.46,0,100,60,60,30,1.92,0.16
AC,BPEI,1.81:1.52:1,600,46.59,12.2,0,0,0,0,0,1224.86,1.09,6.46,0,100,60,60,30,1.92,0.16
AC,BPEI,1.81:1.52:1,600,46.59,12.2,0,0,0,0,0,1224.86,1.09,6.46,0,100,60,60,60,2.75,0.23
AC,BPEI,1.81:1.52:1,600,46.59,12.2,0,0,0,0,0,1224.86,1.09,6.46,0,100,60,60,90,3.08,0.25
AC,BPEI,1.81:1.52:1,600,46.59,12.2,0,0,0,0,0,1224.86,1.09,6.46,0,100,60,60,120,1.83,0.15
NPREHP20,BPEI,1.81:1.52:1,600,30.98,8.15,0,0,0,0,0,463.59,1.46,14.86,0,100,60,60,30,2.92,0.36
NPREHP20,BPEI,1.81:1.52:1,600,30.98,8.15,0,0,0,0,0,463.59,1.46,14.86,0,100,60,60,60,2.67,0.33
NPREHP20,BPEI,1.81:1.52:1,600,30.98,8.15,0,0,0,0,0,463.59,1.46,14.86,0,100,60,60,90,2.32,0.29
NPREHP20,BPEI,1.81:1.52:1,600,30.98,8.15,0,0,0,0,0,463.59,1.46,14.86,0,100,60,60,120,1.42,0.18
NPREHP20,BPEI,1.81:1.52:1,600,47.79,12.54,0,0,0,0,0,463.59,1.46,14.86,0,100,60,60,30,4.17,0.33
NPREHP20,BPEI,1.81:1.52:1,600,47.79,12.54,0,0,0,0,0,463.59,1.46,14.86,0,100,60,60,30,4.17,0.33
NPREHP20,BPEI,1.81:1.52:1,600,47.79,12.54,0,0,0,0,0,463.59,1.46,14.86,0,100,60,60,60,4.1,0.33
NPREHP20,BPEI,1.81:1.52:1,600,47.79,12.54,0,0,0,0,0,463.59,1.46,14.86,0,100,60,60,90,3.8,0.31
NPREHP20,BPEI,1.81:1.52:1,600,47.79,12.54,0,0,0,0,0,463.59,1.46,14.86,0,100,60,60,120,2.49,0.2
NPREXAD4,BPEI,1.81:1.52:1,600,29.11,20.79,0,0,0,0,0,907.55,1.34,6.54,0,100,60,60,30,2.69,0.36
NPREXAD4,BPEI,1.81:1.52:1,600,29.11,20.79,0,0,0,0,0,907.55,1.34,6.54,0,100,60,60,60,2.42,0.32
NPREXAD4,BPEI,1.81:1.52:1,600,29.11,20.79,0,0,0,0,0,907.55,1.34,6.54,0,100,60,60,90,2.13,0.28
NPREXAD4,BPEI,1.81:1.52:1,600,29.11,20.79,0,0,0,0,0,907.55,1.34,6.54,0,100,60,60,120,1.33,0.18
NPREXAD4,BPEI,1.81:1.52:1,600,47.35,33.81,0,0,0,0,0,907.55,1.34,6.54,0,100,60,60,30,3.27,0.27
NPREXAD4,BPEI,1.81:1.52:1,600,47.35,33.81,0,0,0,0,0,907.55,1.34,6.54,0,100,60,60,30,3.27,0.27
NPREXAD4,BPEI,1.81:1.52:1,600,47.35,33.81,0,0,0,0,0,907.55,1.34,6.54,0,100,60,60,60,2.97,0.24
NPREXAD4,BPEI,1.81:1.52:1,600,47.35,33.81,0,0,0,0,0,907.55,1.34,6.54,0,100,60,60,90,2.5,0.2
NPREXAD4,BPEI,1.81:1.52:1,600,47.35,33.81,0,0,0,0,0,907.55,1.34,6.54,0,100,60,60,120,1.45,0.12
MPS,BPEI,1.88:1.25:1,350,48.6,11.7,0,0,0,0,0,330,1.369,8.04,0,100,60,60,30,2.66,0.23
MPS,BPEI,1.88:1.25:1,350,48.6,11.7,0,0,0,0,0,330,1.369,8.04,0,100,60,60,45,2.7,0.23
MPS,BPEI,1.88:1.25:1,350,48.6,11.7,0,0,0,0,0,330,1.369,8.04,0,100,60,60,60,2.71,0.23
MPS,BPEI,1.88:1.25:1,350,48.6,11.7,0,0,0,0,0,330,1.369,8.04,0,100,60,60,75,3.19,0.27
MPS,BPEI,1.88:1.25:1,350,48.6,11.7,0,0,0,0,0,330,1.369,8.04,0,100,60,60,90,3.79,0.32
MPS,BPEI,1.88:1.25:1,350,48.6,11.7,0,0,0,0,0,330,1.369,8.04,0,100,60,60,90,3.79,0.32
MPS,BPEI,1.88:1.25:1,350,48.6,11.7,0,0,0,0,0,330,1.369,8.04,0,100,60,60,105,3.79,0.32
MPS,BPEI,1.88:1.25:1,350,48.6,11.7,0,0,0,0,0,330,1.369,8.04,0,100,60,60,120,2.99,0.26
MPS,BPEI, 1.83:1.27:1,600,48.2,11.9,0,0,0,0,0,330,1.369,8.04,0,100,60,60,30,2.58,0.22
MPS,BPEI, 1.83:1.27:1,600,48.2,11.9,0,0,0,0,0,330,1.369,8.04,0,100,60,60,45,2.44,0.2
MPS,BPEI, 1.83:1.27:1,600,48.2,11.9,0,0,0,0,0,330,1.369,8.04,0,100,60,60,60,2.69,0.23
MPS,BPEI, 1.83:1.27:1,600,48.2,11.9,0,0,0,0,0,330,1.369,8.04,0,100,60,60,75,3.1,0.26
MPS,BPEI, 1.83:1.27:1,600,48.2,11.9,0,0,0,0,0,330,1.369,8.04,0,100,60,60,90,3.78,0.32
MPS,BPEI, 1.83:1.27:1,600,48.2,11.9,0,0,0,0,0,330,1.369,8.04,0,100,60,60,90,3.78,0.32
MPS,BPEI, 1.83:1.27:1,600,48.2,11.9,0,0,0,0,0,330,1.369,8.04,0,100,60,60,105,3.9,0.33
MPS,BPEI, 1.83:1.27:1,600,48.2,11.9,0,0,0,0,0,330,1.369,8.04,0,100,60,60,120,3.05,0.26
MPS,BPEI,1.43:1.08:1,537,10,2.34,0,0,0,0,0,330,1.369,8.04,0,100,60,60,30,0.66,0.28
MPS,BPEI,1.43:1.08:1,537,10,2.34,0,0,0,0,0,330,1.369,8.04,0,100,60,60,45,0.53,0.23
MPS,BPEI,1.43:1.08:1,537,10,2.34,0,0,0,0,0,330,1.369,8.04,0,100,60,60,60,0.43,0.18
MPS,BPEI,1.43:1.08:1,537,10,2.34,0,0,0,0,0,330,1.369,8.04,0,100,60,60,75,0.35,0.15
MPS,BPEI,1.43:1.08:1,537,10,2.34,0,0,0,0,0,330,1.369,8.04,0,100,60,60,90,0.27,0.11
MPS,BPEI,1.43:1.08:1,537,10,2.34,0,0,0,0,0,330,1.369,8.04,0,100,60,60,90,0.27,0.11
MPS,BPEI,1.43:1.08:1,537,10,2.34,0,0,0,0,0,330,1.369,8.04,0,100,60,60,105,0.2,0.08
MPS,BPEI,1.43:1.08:1,537,10,2.34,0,0,0,0,0,330,1.369,8.04,0,100,60,60,120,0.12,0.05
MPS,BPEI,1.43:1.08:1,537,17.2,3.99,0,0,0,0,0,330,1.369,8.04,0,100,60,60,30,1.15,0.29
MPS,BPEI,1.43:1.08:1,537,17.2,3.99,0,0,0,0,0,330,1.369,8.04,0,100,60,60,45,1.19,0.3
MPS,BPEI,1.43:1.08:1,537,17.2,3.99,0,0,0,0,0,330,1.369,8.04,0,100,60,60,60,1.09,0.27
MPS,BPEI,1.43:1.08:1,537,17.2,3.99,0,0,0,0,0,330,1.369,8.04,0,100,60,60,75,1.1,0.27
MPS,BPEI,1.43:1.08:1,537,17.2,3.99,0,0,0,0,0,330,1.369,8.04,0,100,60,60,90,0.92,0.23
MPS,BPEI,1.43:1.08:1,537,17.2,3.99,0,0,0,0,0,330,1.369,8.04,0,100,60,60,90,0.92,0.23
MPS,BPEI,1.43:1.08:1,537,17.2,3.99,0,0,0,0,0,330,1.369,8.04,0,100,60,60,105,0.83,0.21
MPS,BPEI,1.43:1.08:1,537,17.2,3.99,0,0,0,0,0,330,1.369,8.04,0,100,60,60,120,0.63,0.16
MPS,BPEI,1.43:1.08:1,537,29.9,7,0,0,0,0,0,330,1.369,8.04,0,100,60,60,30,2,0.29
MPS,BPEI,1.43:1.08:1,537,29.9,7,0,0,0,0,0,330,1.369,8.04,0,100,60,60,45,2.14,0.31
MPS,BPEI,1.43:1.08:1,537,29.9,7,0,0,0,0,0,330,1.369,8.04,0,100,60,60,60,2.45,0.35
MPS,BPEI,1.43:1.08:1,537,29.9,7,0,0,0,0,0,330,1.369,8.04,0,100,60,60,75,2.43,0.35
MPS,BPEI,1.43:1.08:1,537,29.9,7,0,0,0,0,0,330,1.369,8.04,0,100,60,60,90,2.33,0.3
MPS,BPEI,1.43:1.08:1,537,29.9,7,0,0,0,0,0,330,1.369,8.04,0,100,60,60,90,2.33,0.3
MPS,BPEI,1.43:1.08:1,537,29.9,7,0,0,0,0,0,330,1.369,8.04,0,100,60,60,105,2.13,0.24
MPS,BPEI,1.43:1.08:1,537,29.9,7,0,0,0,0,0,330,1.369,8.04,0,100,60,60,120,1.64,0.26
MPS,BPEI,1.43:1.08:1,537,37.8,8.95,0,0,0,0,0,330,1.369,8.04,0,100,60,60,30,2.34,0.26
MPS,BPEI,1.43:1.08:1,537,37.8,8.95,0,0,0,0,0,330,1.369,8.04,0,100,60,60,45,2.35,0.3
MPS,BPEI,1.43:1.08:1,537,37.8,8.95,0,0,0,0,0,330,1.369,8.04,0,100,60,60,60,2.64,0.33
MPS,BPEI,1.43:1.08:1,537,37.8,8.95,0,0,0,0,0,330,1.369,8.04,0,100,60,60,75,2.94,0.34
MPS,BPEI,1.43:1.08:1,537,37.8,8.95,0,0,0,0,0,330,1.369,8.04,0,100,60,60,90,3.04,0.32
MPS,BPEI,1.43:1.08:1,537,37.8,8.95,0,0,0,0,0,330,1.369,8.04,0,100,60,60,90,3.04,0.32
MPS,BPEI,1.43:1.08:1,537,37.8,8.95,0,0,0,0,0,330,1.369,8.04,0,100,60,60,105,2.89,0.24
MPS,BPEI,1.43:1.08:1,537,37.8,8.95,0,0,0,0,0,330,1.369,8.04,0,100,60,60,120,2.15,0.19
MPS,BPEI,1.43:1.08:1,537,45.3,10.7,0,0,0,0,0,330,1.369,8.04,0,100,60,60,30,2.06,0.19
MPS,BPEI,1.43:1.08:1,537,45.3,10.7,0,0,0,0,0,330,1.369,8.04,0,100,60,60,45,2.02,0.22
MPS,BPEI,1.43:1.08:1,537,45.3,10.7,0,0,0,0,0,330,1.369,8.04,0,100,60,60,60,2.34,0.28
MPS,BPEI,1.43:1.08:1,537,45.3,10.7,0,0,0,0,0,330,1.369,8.04,0,100,60,60,75,2.95,0.33
MPS,BPEI,1.43:1.08:1,537,45.3,10.7,0,0,0,0,0,330,1.369,8.04,0,100,60,60,90,3.54,0.33
MPS,BPEI,1.43:1.08:1,537,45.3,10.7,0,0,0,0,0,330,1.369,8.04,0,100,60,60,90,3.54,0.33
MPS,BPEI,1.43:1.08:1,537,45.3,10.7,0,0,0,0,0,330,1.369,8.04,0,100,60,60,105,3.55,0.33
MPS,BPEI,1.43:1.08:1,537,45.3,10.7,0,0,0,0,0,330,1.369,8.04,0,100,60,60,120,2.71,0.25
MPS,BPEI,1.43:1.08:1,537,49.8,11.8,0,0,0,0,0,330,1.369,8.04,0,100,60,60,30,1.92,0.16
MPS,BPEI,1.43:1.08:1,537,49.8,11.8,0,0,0,0,0,330,1.369,8.04,0,100,60,60,45,2.05,0.17
MPS,BPEI,1.43:1.08:1,537,49.8,11.8,0,0,0,0,0,330,1.369,8.04,0,100,60,60,60,2.24,0.19
MPS,BPEI,1.43:1.08:1,537,49.8,11.8,0,0,0,0,0,330,1.369,8.04,0,100,60,60,75,2.81,0.24
MPS,BPEI,1.43:1.08:1,537,49.8,11.8,0,0,0,0,0,330,1.369,8.04,0,100,60,60,90,3.47,0.29
MPS,BPEI,1.43:1.08:1,537,49.8,11.8,0,0,0,0,0,330,1.369,8.04,0,100,60,60,90,3.47,0.29
MPS,BPEI,1.43:1.08:1,537,49.8,11.8,0,0,0,0,0,330,1.369,8.04,0,100,60,60,105,3.47,0.29
MPS,BPEI,1.43:1.08:1,537,49.8,11.8,0,0,0,0,0,330,1.369,8.04,0,100,60,60,120,2.71,0.23
MPS,BPEI,1.43:1.08:1,537,54.3,12.9,0,0,0,0,0,330,1.369,8.04,0,100,60,60,30,1.75,0.14
MPS,BPEI,1.43:1.08:1,537,54.3,12.9,0,0,0,0,0,330,1.369,8.04,0,100,60,60,45,1.75,0.14
MPS,BPEI,1.43:1.08:1,537,54.3,12.9,0,0,0,0,0,330,1.369,8.04,0,100,60,60,60,2.08,0.16
MPS,BPEI,1.43:1.08:1,537,54.3,12.9,0,0,0,0,0,330,1.369,8.04,0,100,60,60,75,2.53,0.2
MPS,BPEI,1.43:1.08:1,537,54.3,12.9,0,0,0,0,0,330,1.369,8.04,0,100,60,60,90,3.15,0.25
MPS,BPEI,1.43:1.08:1,537,54.3,12.9,0,0,0,0,0,330,1.369,8.04,0,100,60,60,90,3.15,0.25
MPS,BPEI,1.43:1.08:1,537,54.3,12.9,0,0,0,0,0,330,1.369,8.04,0,100,60,60,105,3.56,0.28
MPS,BPEI,1.43:1.08:1,537,54.3,12.9,0,0,0,0,0,330,1.369,8.04,0,100,60,60,120,2.93,0.23
MPS,BPEI,1.43:1.11:1,1020,49.4,11.7,0,0,0,0,0,330,1.369,8.04,0,100,60,60,30,1.79,0.15
MPS,BPEI,1.43:1.11:1,1020,49.4,11.7,0,0,0,0,0,330,1.369,8.04,0,100,60,60,45,1.85,0.16
MPS,BPEI,1.43:1.11:1,1020,49.4,11.7,0,0,0,0,0,330,1.369,8.04,0,100,60,60,60,2.13,0.18
MPS,BPEI,1.43:1.11:1,1020,49.4,11.7,0,0,0,0,0,330,1.369,8.04,0,100,60,60,75,2.76,0.24
MPS,BPEI,1.43:1.11:1,1020,49.4,11.7,0,0,0,0,0,330,1.369,8.04,0,100,60,60,90,3.45,0.3
MPS,BPEI,1.43:1.11:1,1020,49.4,11.7,0,0,0,0,0,330,1.369,8.04,0,100,60,60,90,3.45,0.3
MPS,BPEI,1.43:1.11:1,1020,49.4,11.7,0,0,0,0,0,330,1.369,8.04,0,100,60,60,105,3.31,0.28
MPS,BPEI,1.43:1.11:1,1020,49.4,11.7,0,0,0,0,0,330,1.369,8.04,0,100,60,60,120,2.6,0.22
MPS,BPEI,1.33:1:1,6854,50.6,11.9,0,0,0,0,0,330,1.369,8.04,0,100,60,60,30,1.37,0.12
MPS,BPEI,1.33:1:1,6854,50.6,11.9,0,0,0,0,0,330,1.369,8.04,0,100,60,60,45,1.45,0.12
MPS,BPEI,1.33:1:1,6854,50.6,11.9,0,0,0,0,0,330,1.369,8.04,0,100,60,60,60,1.93,0.16
MPS,BPEI,1.33:1:1,6854,50.6,11.9,0,0,0,0,0,330,1.369,8.04,0,100,60,60,75,2.68,0.22
MPS,BPEI,1.33:1:1,6854,50.6,11.9,0,0,0,0,0,330,1.369,8.04,0,100,60,60,90,3.3,0.28
MPS,BPEI,1.33:1:1,6854,50.6,11.9,0,0,0,0,0,330,1.369,8.04,0,100,60,60,90,3.3,0.28
MPS,BPEI,1.33:1:1,6854,50.6,11.9,0,0,0,0,0,330,1.369,8.04,0,100,60,60,105,3.03,0.25
MPS,BPEI,1.33:1:8,6854,50.6,11.9,0,0,0,0,0,330,1.369,8.04,0,100,60,60,120,2.19,0.18
MPS,BPEI,1.62:1.57:1,10000,50.4,11.8,0,0,0,0,0,330,1.369,8.04,0,100,60,60,30,1.28,0.11
MPS,BPEI,1.62:1.57:1,10000,50.4,11.8,0,0,0,0,0,330,1.369,8.04,0,100,60,60,45,1.32,0.11
MPS,BPEI,1.62:1.57:1,10000,50.4,11.8,0,0,0,0,0,330,1.369,8.04,0,100,60,60,60,1.77,0.15
MPS,BPEI,1.62:1.57:1,10000,50.4,11.8,0,0,0,0,0,330,1.369,8.04,0,100,60,60,75,2.56,0.22
MPS,BPEI,1.62:1.57:1,10000,50.4,11.8,0,0,0,0,0,330,1.369,8.04,0,100,60,60,90,3.22,0.27
MPS,BPEI,1.62:1.57:1,10000,50.4,11.8,0,0,0,0,0,330,1.369,8.04,0,100,60,60,90,3.22,0.27
MPS,BPEI,1.62:1.57:1,10000,50.4,11.8,0,0,0,0,0,330,1.369,8.04,0,100,60,60,105,3.11,0.26
MPS,BPEI,1.62:1.57:1,10000,50.4,11.8,0,0,0,0,0,330,1.369,8.04,0,100,60,60,120,2.35,0.2
FS,TEPA,01:05.5,189,68.42,18.1,0,0,0,0,0,198,2.75,56,0,15,50,60,30,2.8,0.15
FS,EB-TEPA,1.48:2.29:1,330,66.66,10.1,0,0,0,0,0.42,198,2.75,56,0,15,50,60,30,2.4,0.24
FS,EB-TEPA,1:3.93:1.73,406,69.83,8.6,0,0,0,0,0.64,198,2.75,56,0,15,50,60,30,2,0.23
FS,EB-TEPA,1:8.71:4.57,478,70.74,7.4,0,0,0,0,0.82,198,2.75,56,0,15,50,60,30,1.54,0.21
CNS,PEHA,1:02:00,232,75.31,19.4,0,0,0,0,0,1410,8.41,67.1,0,100,50,180,25,2.64,0.14
CNS,PEHA,1:02:00,232,81,20.8,0,0,0,0,0,1410,8.41,67.1,0,100,50,180,25,3.09,0.15
CNS,PEHA,1:02:00,232,83.14,21.5,0,0,0,0,0,1410,8.41,67.1,0,100,50,180,25,2.62,0.12
CNS,PEHA,1:02:00,232,85.99,22.3,0,0,0,0,0,1410,8.41,67.1,0,100,50,180,25,2.51,0.11
CNS,PEHA,1:02:00,232,76.25,19.5,0,0,0,0,0,1410,8.41,67.1,0,100,50,180,50,3.11,0.16
CNS,PEHA,1:02:00,232,81,20.7,0,0,0,0,0,1410,8.41,67.1,0,100,50,180,50,3.27,0.16
CNS,PEHA,1:02:00,232,83.14,21.5,0,0,0,0,0,1410,8.41,67.1,0,100,50,180,50,3.1,0.14
CNS,PEHA,1:02:00,232,85.99,22.2,0,0,0,0,0,1410,8.41,67.1,0,100,50,180,50,2.93,0.13
CNS,PEHA,1:02:00,232,76.25,19.4,0,0,0,0,0,1410,8.41,67.1,0,100,50,180,75,4.86,0.25
CNS,PEHA,1:02:00,232,81,20.7,0,0,0,0,0,1410,8.41,67.1,0,100,50,180,75,5.45,0.26
CNS,PEHA,1:02:00,232,81,20.7,0,0,0,0,0,1410,8.41,67.1,0,15,50,180,75,4.22,0.2
CNS,PEHA,1:02:00,232,81,20.7,0,0,0,0,0,1410,8.41,67.1,10,100,50,180,75,5.57,0.27
CNS,PEHA,1:02:00,232,81,20.7,0,0,0,0,0,1410,8.41,67.1,100,15,50,180,40,3.89,0.19
CNS,PEHA,1:02:00,232,83.14,21.6,0,0,0,0,0,1410,8.41,67.1,0,100,50,180,75,5.45,0.25
CNS,PEHA,1:02:00,232,83.14,21.6,0,0,0,0,0,1410,8.41,67.1,10,100,50,180,75,5.43,0.25
CNS,PEHA,1:02:00,232,83.14,21.6,0,0,0,0,0,1410,8.41,67.1,0,15,50,180,75,4.9,0.23
CNS,PEHA,1:02:00,232,85.99,22.1,0,0,0,0,0,1410,8.41,67.1,0,100,50,180,75,5.17,0.23
CNS,PEHA,1:02:00,232,76.25,20.3,0,0,0,0,0,1410,8.41,67.1,0,100,50,180,100,3.24,0.16
CNS,PEHA,1:02:00,232,81,20.7,0,0,0,0,0,1410,8.41,67.1,0,100,50,180,100,4.38,0.21
CNS,PEHA,1:02:00,232,83.14,21.6,0,0,0,0,0,1410,8.41,67.1,0,100,50,180,100,4.36,0.2
CNS,PEHA,1:02:00,232,85.99,22.3,0,0,0,0,0,1410,8.41,67.1,0,100,50,60,100,3.98,0.18
AC,TETA,1:01:00,146,9.09,2.49,0,0,0,0,0,1336,0.68,1.35,0,10,50,600,75,0.2,0.08
AC,TETA,1:01:00,146,23.08,6.32,0,0,0,0,0,1336,0.68,1.35,0,10,50,600,75,0.57,0.09
AC,TETA,1:01:00,146,33.33,9.11,0,0,0,0,0,1336,0.68,1.35,0,10,50,600,75,1.05,0.12
AC,TETA,1:01:00,146,39.39,10.8,0,0,0,0,0,1336,0.68,1.35,0,10,50,600,75,0.43,0.04
AC,TETA,1:01:00,146,9.09,2.49,0,0,0,0,0,817,1.1,5.71,0,10,50,600,75,0.24,0.1
AC,TETA,1:01:00,146,23.08,6.32,0,0,0,0,0,817,1.1,5.71,0,10,50,600,75,1.15,0.18
AC,TETA,1:01:00,146,33.33,9.11,0,0,0,0,0,817,1.1,5.71,0,10,50,600,75,1.67,0.18
AC,TETA,1:01:00,146,42.86,11.7,0,0,0,0,0,817,1.1,5.71,0,10,50,600,75,1.85,0.16
AC,BPEI,1.88:1.25:1,350,16.67,4.05,0,0,0,0,0,817,1.1,5.71,0,10,50,600,75,0.28,0.07
AC,BPEI,1.88:1.25:1,350,28.57,6.94,0,0,0,0,0,817,1.1,5.71,0,10,50,600,75,0.68,0.1
AC,BPEI,1.88:1.25:1,350,37.5,9.1,0,0,0,0,0,817,1.1,5.71,0,10,50,600,75,0.98,0.11
AC,BPEI,1.88:1.25:1,350,42.86,10.4,0,0,0,0,0,817,1.1,5.71,0,10,50,600,75,1.3,0.13
AC,BPEI,1.88:1.25:1,350,50,12.1,0,0,0,0,0,817,1.1,5.71,0,10,50,600,75,1.4,0.12
CA,TEPA,1:01:00,189,65,17.2,0,0,0,0,0,1072,5.7,45,0,10,200,30,75,4.22,0.25
CA,TEPA,1:01:00,189,70,18.52,0,0,0,0,0,1072,5.7,45,0,10,200,30,75,4.74,0.26
CA,TEPA,1:01:00,189,75,19.84,0,0,0,0,0,1072,5.7,45,0,5,200,30,75,4.52,0.23
CA,TEPA,1:01:00,189,75,19.84,0,0,0,0,0,1072,5.7,45,20,5,200,30,75,4.12,0.21
CA,TEPA,1:01:00,189,75,19.84,0,0,0,0,0,1072,5.7,45,0,10,200,30,75,5.93,0.3
CA,TEPA,1:01:00,189,75,19.84,0,0,0,0,0,1072,5.7,45,20,10,200,30,75,6.53,0.33
CA,TEPA,1:01:00,189,75,19.84,0,0,0,0,0,1072,5.7,45,0,20,200,30,75,6.31,0.32
CA,TEPA,1:01:00,189,75,19.84,0,0,0,0,0,1072,5.7,45,0,30,200,30,75,6.72,0.34
CA,TEPA,1:01:00,189,75,19.84,0,0,0,0,0,1072,5.7,45,0,50,200,30,75,6.75,0.34
CA,TEPA,1:01:00,189,75,19.84,0,0,0,0,0,1072,5.7,45,0,70,200,30,75,6.77,0.34
CA,TEPA,1:01:00,189,80,21.16,0,0,0,0,0,1072,5.7,45,0,10,200,30,75,4.05,0.19
CA,BPEI,1.81:1.52:1,600,65,15.17,0,0,0,0,0,1072,5.7,45,0,10,200,30,75,4.06,0.27
CA,BPEI,1.81:1.52:1,600,70,16.33,0,0,0,0,0,1072,5.7,45,0,10,200,30,75,4.26,0.26
CA,BPEI,1.81:1.52:1,600,75,17.5,0,0,0,0,0,1072,5.7,45,0,5,200,30,75,4.93,0.23
CA,BPEI,1.81:1.52:1,600,75,17.5,0,0,0,0,0,1072,5.7,45,20,5,200,30,75,3.84,0.22
CA,BPEI,1.81:1.52:1,600,75,17.5,0,0,0,0,0,1072,5.7,45,0,10,200,30,75,4.7,0.27
CA,BPEI,1.81:1.52:1,600,75,17.5,0,0,0,0,0,1072,5.7,45,20,10,200,30,75,5.21,0.3
CA,BPEI,1.81:1.52:1,600,75,17.5,0,0,0,0,0,1072,5.7,45,0,20,200,30,75,4.96,0.28
CA,BPEI,1.81:1.52:1,600,75,17.5,0,0,0,0,0,1072,5.7,45,0,30,200,30,75,5.23,0.3
CA,BPEI,1.81:1.52:1,600,75,17.5,0,0,0,0,0,1072,5.7,45,0,50,200,30,75,5.33,0.3
CA,BPEI,1.81:1.52:1,600,75,17.5,0,0,0,0,0,1072,5.7,45,0,70,200,30,75,5.34,0.3
CA,BPEI,1.81:1.52:1,600,80,18.67,0,0,0,0,0,1072,5.7,45,0,10,200,30,75,3.67,0.2
MPS,TEPA,1:01:00,189,30,6.35,0,0,0,0,0,854,1.98,8.4,0,100,80,60,75,1.81,0.29
MPS,TEPA,1:01:00,189,40,8.47,0,0,0,0,0,854,1.98,8.4,0,100,80,60,75,3.27,0.39
MPS,TEPA,1:01:00,189,50,10.58,0,0,0,0,0,854,1.98,8.4,0,100,80,60,75,4.12,0.39
MPS,TEPA,1:01:00,189,60,12.7,0,0,0,0,0,854,1.98,8.4,0,100,80,60,35,3.66,0.32
MPS,TEPA,1:01:00,189,60,12.7,0,0,0,0,0,854,1.98,8.4,0,100,80,60,75,5.17,0.29
MPS,TEPA,1:01:00,189,60,12.7,0,0,0,0,0,854,1.98,8.4,0,100,80,60,95,4.98,0.41
MPS,TEPA,1:01:00,189,60,12.7,0,0,0,0,0,854,1.98,8.4,0,100,80,60,105,4.19,0.39
MPS,TEPA,1:01:00,189,65,13.76,0,0,0,0,0,854,1.98,8.4,0,100,80,60,75,4.16,0.3
MPS,TEPA,1:01:00,189,50,10.58,0,0,0,0,0,854,1.98,8.4,0,100,80,60,75,4.03,0.38
MPS,TEPA,1:01:00,189,60,12.91,0,0,0,0,0,854,1.98,8.4,0,100,80,60,75,4.65,0.36
MPS,TEPA,1:01:00,189,50,10.58,0,0,0,0,0,854,1.98,8.4,0,100,80,60,75,3.57,0.34
MPS,TEPA,1:01:00,189,60,12.28,0,0,0,0,0,854,1.98,8.4,0,100,80,60,75,4.51,0.37
MPS,TEPA,1:01:00,189,50,10.58,0,0,0,0,0,854,1.98,8.4,0,100,80,60,75,3.39,0.32
MPS,TEPA,1:01:00,189,50,10.58,0,0,0,0,0,854,1.98,8.4,0,100,80,60,75,2.61,0.25
SBA-15,TEPA,1:01:00,189,50,10.58,0,0,0,0,0,854,1.98,8.4,0,100,80,60,75,2.95,0.28
MPS,BPEI,1.88:1.25:1,305,60,13.5,0,0,0,0,0,854,1.98,8.4,0,100,80,60,75,3.87,0.28
PREHPD450,BPEI,1.88:1.25:1,305,13.68,3.2,0,0,0,0,0,649.4,1.8,25.6,0,15,25,30,25,0.58,0.18
PREHPD450,BPEI,1.88:1.25:1,305,13.68,3.2,0,0,0,0,0,649.4,1.8,25.6,0,15,25,30,50,1.6,0.5
PREHPD450,BPEI,1.88:1.25:1,305,13.68,3.2,0,0,0,0,0,649.4,1.8,25.6,0,15,25,30,75,1.42,0.44
PREHPD450,BPEI,1.88:1.25:1,305,36.08,8.3,0,0,0,0,0,649.4,1.8,25.6,0,15,25,30,25,3.77,0.45
PREHPD450,BPEI,1.88:1.25:1,305,36.08,8.3,0,0,0,0,0,649.4,1.8,25.6,0,15,25,30,50,3.74,0.45
PREHPD450,BPEI,1.88:1.25:1,305,36.08,8.4,0,0,0,0,0,649.4,1.8,25.6,0,15,25,30,75,3.53,0.42
PREHPD450,BPEI,1.88:1.25:1,305,45.62,10.5,0,0,0,0,0,649.4,1.8,25.6,0,15,25,30,25,3.12,0.3
PREHPD450,BPEI,1.88:1.25:1,305,45.62,10.5,0,0,0,0,0,649.4,1.8,25.6,0,15,25,30,50,3.86,0.37
PREHPD450,BPEI,1.88:1.25:1,305,45.62,10.6,0,0,0,0,0,649.4,1.8,25.6,0,15,25,30,75,4.44,0.42
PREHPD450,BPEI,1.88:1.25:1,305,53.49,12.2,0,0,0,0,0,649.4,1.8,25.6,0,15,25,30,25,2.08,0.17
PREHPD450,BPEI,1.88:1.25:1,305,53.49,12.2,0,0,0,0,0,649.4,1.8,25.6,0,15,25,30,50,2.86,0.23
PREHPD450,BPEI,1.88:1.25:1,305,53.49,12.3,0,0,0,0,0,649.4,1.8,25.6,0,15,25,30,75,4.19,0.34
MPC,PEHA,1:02:00,232,56.52,14.4,0,0,0,0,0,871,3,18.4,0,100,50,180,25,1.69,0.12
MPC,PEHA,1:02:00,232,56.52,14.4,0,0,0,0,0,871,3,18.4,0,100,50,180,50,1.32,0.09
MPC,PEHA,1:02:00,232,56.52,14.4,0,0,0,0,0,871,3,18.4,0,100,50,180,75,0.85,0.06
MPC,PEHA,1:02:00,232,56.52,14.4,0,0,0,0,0,871,3,18.4,0,100,50,180,100,0.43,0.03
MPC,PEHA,1:02:00,232,66.67,17.1,0,0,0,0,0,871,3,18.4,0,100,50,180,25,2.49,0.15
MPC,PEHA,1:02:00,232,66.67,17.1,0,0,0,0,0,871,3,18.4,0,100,50,180,50,2.7,0.16
MPC,PEHA,1:02:00,232,66.67,17.1,0,0,0,0,0,871,3,18.4,0,100,50,180,75,3.18,0.18
MPC,PEHA,1:02:00,232,66.67,17.1,0,0,0,0,0,871,3,18.4,0,100,50,180,100,1.6,0.09
MPC,PEHA,1:02:00,232,75.79,19.3,0,0,0,0,0,871,3,18.4,0,100,50,180,25,1.56,0.08
MPC,PEHA,1:02:00,232,75.79,19.3,0,0,0,0,0,871,3,18.4,0,100,50,180,50,2.01,0.1
MPC,PEHA,1:02:00,232,75.79,19.3,0,0,0,0,0,871,3,18.4,0,100,50,180,75,3.31,0.17
MPC,PEHA,1:02:00,232,75.79,19.3,0,0,0,0,0,871,3,18.4,0,100,50,180,100,3.37,0.17
MPC,PEHA,1:02:00,232,79.59,20.4,0,0,0,0,0,871,3,18.4,0,100,50,180,25,1.33,0.07
MPC,PEHA,1:02:00,232,79.59,20.4,0,0,0,0,0,871,3,18.4,0,100,50,180,50,1.94,0.09
MPC,PEHA,1:02:00,232,79.59,20.4,0,0,0,0,0,871,3,18.4,0,100,50,180,75,3.56,0.17
MPC,PEHA,1:02:00,232,79.59,20.4,0,0,0,0,0,871,3,18.4,0,100,50,180,100,3.73,0.18
MPC,PEHA,1:02:00,232,56.52,14.4,0,0,0,0,0,871,3,18.4,0,10,50,180,25,1.27,0.09
MPC,PEHA,1:02:00,232,66.67,17.1,0,0,0,0,0,871,3,18.4,0,10,50,180,50,1.82,0.11
MPC,PEHA,1:02:00,232,75.79,19.3,0,0,0,0,0,871,3,18.4,0,10,50,180,75,0.96,0.05
MPC,PEHA,1:02:00,232,79.59,20.4,0,0,0,0,0,871,3,18.4,0,10,50,180,100,0.82,0.04
PREHP2MG,AN-TEPA,01:05.5,189,41.91,11.09,0,0,0,0,0,500,1.2,17,0,100,100,200,30,4.38,0.4
PREHP2MG,AN-TEPA,1:04:00,242,35.75,8.86,0,0,0,0,0,500,1.2,17,0,100,100,200,30,4.37,0.49
PREHP2MG,AN-TEPA,0:05:00,295,30.22,7.17,0,0,0,0,0,500,1.2,17,0,100,100,200,30,3.55,0.5
PREHP2MG,AN-TEPA,0:04:01,384,33.86,7.05,0,0,0,0,0,500,1.2,17,0,100,100,200,30,2.61,0.37
MPC,BPEI,1.81:1.52:1,305,21.9,5.28,0,0,0,0,0,1245,1.02,3.63,0,15,50,60,30,0.56,0.07
MPC,BPEI,1.81:1.52:1,305,21.9,5.28,0,0,0,0,0,1245,1.02,3.63,0,15,50,60,50,0.4,0.05
MPC,BPEI,1.81:1.52:1,305,21.9,5.28,0,0,0,0,0,1245,1.02,3.63,0,15,50,60,70,0.27,0.04
MPC,BPEI,1.81:1.52:1,305,32.5,7.84,0,0,0,0,0,1245,1.02,3.63,0,15,50,60,30,0.68,0.08
MPC,BPEI,1.81:1.52:1,305,32.5,7.84,0,0,0,0,0,1245,1.02,3.63,0,15,50,60,50,0.72,0.09
MPC,BPEI,1.81:1.52:1,305,32.5,7.84,0,0,0,0,0,1245,1.02,3.63,0,15,50,60,70,0.43,0.05
MPC,BPEI,1.81:1.52:1,305,40.8,9.85,0,0,0,0,0,1245,1.02,3.63,0,15,50,60,30,1.11,0.1
MPC,BPEI,1.81:1.52:1,305,40.8,9.85,0,0,0,0,0,1245,1.02,3.63,0,15,50,60,50,1.38,0.13
MPC,BPEI,1.81:1.52:1,305,40.8,9.85,0,0,0,0,0,1245,1.02,3.63,0,15,50,60,70,0.97,0.09
MPC,BPEI,1.81:1.52:1,305,21.9,5.28,0,0,0,0,0,1525,1.92,5.3,0,15,50,60,30,0.23,0.03
MPC,BPEI,1.81:1.52:1,305,21.9,5.28,0,0,0,0,0,1525,1.92,5.3,0,15,50,60,50,0.25,0.03
MPC,BPEI,1.81:1.52:1,305,21.9,5.28,0,0,0,0,0,1525,1.92,5.3,0,15,50,60,70,0.41,0.06
MPC,BPEI,1.81:1.52:1,305,32.5,7.84,0,0,0,0,0,1525,1.92,5.3,0,15,50,60,30,0.27,0.04
MPC,BPEI,1.81:1.52:1,305,32.5,7.84,0,0,0,0,0,1525,1.92,5.3,0,15,50,60,50,0.48,0.06
MPC,BPEI,1.81:1.52:1,305,32.5,7.84,0,0,0,0,0,1525,1.92,5.3,0,15,50,60,70,0.56,0.07
MPC,BPEI,1.81:1.52:1,305,40.8,9.85,0,0,0,0,0,1525,1.92,5.3,0,15,50,60,30,0.39,0.03
MPC,BPEI,1.81:1.52:1,305,40.8,9.85,0,0,0,0,0,1525,1.92,5.3,0,15,50,60,50,0.51,0.05
MPC,BPEI,1.81:1.52:1,305,40.8,9.85,0,0,0,0,0,1525,1.92,5.3,0,15,50,60,70,0.73,0.07
MPC,BPEI,1.81:1.52:1,305,21.9,5.28,0,0,0,0,0,1527,2.77,10.5,0,15,50,60,30,0.5,0.06
MPC,BPEI,1.81:1.52:1,305,21.9,5.28,0,0,0,0,0,1527,2.77,10.5,0,15,50,60,50,0.34,0.04
MPC,BPEI,1.81:1.52:1,305,21.9,5.28,0,0,0,0,0,1527,2.77,10.5,0,15,50,60,70,0.2,0.02
MPC,BPEI,1.81:1.52:1,305,32.5,7.84,0,0,0,0,0,1527,2.77,10.5,0,15,50,60,30,0.56,0.06
MPC,BPEI,1.81:1.52:1,305,32.5,7.84,0,0,0,0,0,1527,2.77,10.5,0,15,50,60,50,0.41,0.05
MPC,BPEI,1.81:1.52:1,305,32.5,7.84,0,0,0,0,0,1527,2.77,10.5,0,15,50,60,70,0.29,0.04
MPC,BPEI,1.81:1.52:1,305,40.8,9.85,0,0,0,0,0,1527,2.77,10.5,0,15,50,60,30,0.78,0.07
MPC,BPEI,1.81:1.52:1,305,40.8,9.85,0,0,0,0,0,1527,2.77,10.5,0,15,50,60,50,0.55,0.05
MPC,BPEI,1.81:1.52:1,305,40.8,9.85,0,0,0,0,0,1527,2.77,10.5,0,15,50,60,70,0.29,0.03
MPC,BPEI,1.81:1.52:1,305,21.9,5.28,0,0,0,0,0,1952,1.8,3.79,0,15,50,60,30,0.65,0.09
MPC,BPEI,1.81:1.52:1,305,21.9,5.28,0,0,0,0,0,1952,1.8,3.79,0,15,50,60,50,0.82,0.11
MPC,BPEI,1.81:1.52:1,305,21.9,5.28,0,0,0,0,0,1952,1.8,3.79,0,15,50,60,70,0.53,0.07
MPC,BPEI,1.81:1.52:1,305,32.5,7.84,0,0,0,0,0,1952,1.8,3.79,0,15,50,60,30,0.78,0.09
MPC,BPEI,1.81:1.52:1,305,32.5,7.84,0,0,0,0,0,1952,1.8,3.79,0,15,50,60,50,1,0.12
MPC,BPEI,1.81:1.52:1,305,32.5,7.84,0,0,0,0,0,1952,1.8,3.79,0,15,50,60,70,0.62,0.07
MPC,BPEI,1.81:1.52:1,305,40.8,9.85,0,0,0,0,0,1952,1.8,3.79,0,15,50,60,30,1.41,0.14
MPC,BPEI,1.81:1.52:1,305,40.8,9.85,0,0,0,0,0,1952,1.8,3.79,0,15,50,60,50,1.58,0.15
MPC,BPEI,1.81:1.52:1,305,40.8,9.85,0,0,0,0,0,1952,1.8,3.79,0,15,50,60,70,1.1,0.11
